Repository: Panithan-Lertsuntivit/3D-Filament-Dyes

# 3D-Filament-Dyes
ME 103 Project - Effect of Dyes on 3D Prints


Randomize-Prints
- Contains algorithm to randomize prints to avoid bias using MATLAB

File: Data_Processing/3Point-Results/Table_FlexModulus.txt
\begin{table}[htbp] 
	\centering 
	\captionsetup{skip=10pt} % Space between caption and table 
	\caption{ } 

	\begin{tabular}{|c|c|c|c|c|c|c|c|} 
		\hline 
		% LaTeX doesn't allow for underscores (_), please change it before compiling 
		\textbf{Unnamed: 0} & \textbf{ } & \textbf{Black} & \textbf{Blue} & \textbf{Green} & \textbf{Purple} & \textbf{Red} & \textbf{Temperature STD} \\ 
		\hline 
		0 & 200 & 2.170 & 2.058 & 2.050 & 2.106 & 2.236 & 0.070 \\ 
		\hline 
		1 & 215 & 2.214 & 2.106 & 2.094 & 2.160 & 2.266 & 0.065 \\ 
		\hline 
		2 & 230 & 2.309 & 2.115 & 2.149 & 2.209 & 2.340 & 0.088 \\ 
		\hline 
	\end{tabular} 
\end{table}

File: Data_Processing/3Point-Results/Table_FlexYieldStrength.txt
\begin{table}[htbp] 
	\centering 
	\captionsetup{skip=10pt} % Space between caption and table 
	\caption{ } 

	\begin{tabular}{|c|c|c|c|c|c|c|c|} 
		\hline 
		% LaTeX doesn't allow for underscores (_), please change it before compiling 
		\textbf{Unnamed: 0} & \textbf{ } & \textbf{Black} & \textbf{Blue} & \textbf{Green} & \textbf{Purple} & \textbf{Red} & \textbf{Temperature STD} \\ 
		\hline 
		0 & 200 & 0.034 & 0.030 & 0.032 & 0.030 & 0.035 & 0.002 \\ 
		\hline 
		1 & 215 & 0.041 & 0.037 & 0.037 & 0.039 & 0.042 & 0.002 \\ 
		\hline 
		2 & 230 & 0.043 & 0.037 & 0.037 & 0.041 & 0.042 & 0.002 \\ 
		\hline 
	\end{tabular} 
\end{table}

File: Data_Processing/3Point-Results/Table_Flex_Categories.txt
\begin{table}[htbp] 
	\centering 
	\captionsetup{skip=10pt} % Space between caption and table 
	\caption{ } 

	\begin{tabular}{|c|c|c|c|c|} 
		\hline 
		% LaTeX doesn't allow for underscores (_), please change it before compiling 
		\textbf{Category} & \textbf{AVG FlexModulus} & \textbf{STD FlexModulus} & \textbf{AVG FlexYield Strength} & \textbf{STD FlexYield Strength} \\ 
		\hline 
		Red 200 & 2.236 & 0.017 & 0.035 & 0.001 \\ 
		\hline 
		Red 215 & 2.266 & 0.061 & 0.042 & 0.001 \\ 
		\hline 
		Red 230 & 2.340 & 0.037 & 0.042 & 0.001 \\ 
		\hline 
		Blue 200 & 2.058 & 0.021 & 0.030 & 0.001 \\ 
		\hline 
		Blue 215 & 2.106 & 0.014 & 0.037 & 0.001 \\ 
		\hline 
		Blue 230 & 2.115 & 0.058 & 0.037 & 0.002 \\ 
		\hline 
		Green 200 & 2.050 & 0.027 & 0.032 & 0.001 \\ 
		\hline 
		Green 215 & 2.094 & 0.051 & 0.037 & 0.002 \\ 
		\hline 
		Green 230 & 2.149 & 0.014 & 0.037 & 0.001 \\ 
		\hline 
		Purple 200 & 2.106 & 0.035 & 0.030 & 0.001 \\ 
		\hline 
		Purple 215 & 2.160 & 0.035 & 0.039 & 0.003 \\ 
		\hline 
		Purple 230 & 2.209 & 0.024 & 0.041 & 0.002 \\ 
		\hline 
		Black 200 & 2.170 & 0.022 & 0.034 & 0.001 \\ 
		\hline 
		Black 215 & 2.214 & 0.034 & 0.041 & 0.001 \\ 
		\hline 
		Black 230 & 2.309 & 0.040 & 0.043 & 0.001 \\ 
		\hline 
	\end{tabular} 
\end{table}
