Repository: Panithan-Lertsuntivit/3D-Filament-Dyes

# 3D-Filament-Dyes
ME 103 Project - Effect of Dyes on 3D Prints


Randomize-Prints
- Contains algorithm to randomize prints to avoid bias using MATLAB

File: Data_Processing/3Point-Results/Average_Curve_Flex_Properties.csv
Description,Flexural_Modulus,Flex_Yield_Strength
Black_200C,2.1756864695441416,0.0343571197887246
Blue_200C,2.0502658149630997,0.0297905670206094
Green_200C,2.0726610837679234,0.0314056049157431
Purple_200C,2.1166493962050486,0.0298497382188161
Red_200C,2.2367572195393417,0.0348733283791501
Black_215C,2.205987934760385,0.041027379854717
Blue_215C,2.1107832204833032,0.0372353904916123
Green_215C,2.0867077088248376,0.0367632855023043
Purple_215C,2.153194159666691,0.038818086521173
Red_215C,2.2602864324656537,0.0417531891270773
Black_230C,2.292998510166468,0.0428637285218331
Blue_230C,2.1074809974812894,0.0376425187182577
Green_230C,2.1393265771398844,0.0366884444134681
Purple_230C,2.1956512102298924,0.040979825220033
Red_230C,2.3181163365093282,0.0422760333985325

File: Data_Processing/3Point-Results/Table_Flex_Categories.csv
Category,AVG_FlexModulus,STD_FlexModulus,AVG_FlexYield_Strength,STD_FlexYield_Strength
Red_200,2.2357689584974474,0.01719086470051538,0.03498021948043896,0.0005157973662825498
Red_215,2.265781060701444,0.06056867317616015,0.041615429102858204,0.0007566342422507735
Red_230,2.3397973044624196,0.03732773037147529,0.04202893818587637,0.0013199038873906277
Blue_200,2.0580353224121626,0.021467288583928632,0.029520197904395806,0.0011461190948402465
Blue_215,2.1059450631872236,0.014139251301566104,0.03705332159464318,0.0005200522888030794
Blue_230,2.1145433137668985,0.05762343527720753,0.03724157827515655,0.0017451869580943774
Green_200,2.049768765270834,0.026935937867192464,0.03166437894475788,0.001308858870537951
Green_215,2.093936225953311,0.051274387703505175,0.03677847603695207,0.002225581321091932
Green_230,2.149139535231632,0.01403367652716732,0.036644173352346696,0.0013342869437465124
Purple_200,2.106407203841719,0.03461791874069273,0.02974956761113522,0.0006420215715096095
Purple_215,2.159618553143683,0.035159209558408705,0.03939082745365491,0.0025354904872613017
Purple_230,2.2091347539237427,0.023977255338258913,0.04083240572881146,0.001886401395205444
Black_200,2.16992411574024,0.02249107462924378,0.034163048918097835,0.0007705093695425897
Black_215,2.213796146450971,0.034044601332397936,0.04073442023684047,0.001214530361812914
Black_230,2.309333085692338,0.039739283592261504,0.04255310806621612,0.0005565389536509405

File: Data_Processing/3Point-Results/Table_Flex_Categories.csv
Category,AVG_FlexModulus,STD_FlexModulus,AVG_FlexYield_Strength,STD_FlexYield_Strength
Red_200,2.235768958,0.017190865,0.034980219,0.000515797
Red_215,2.265781061,0.060568673,0.041615429,0.000756634
Red_230,2.339797304,0.03732773,0.042028938,0.001319904
Blue_200,2.058035322,0.021467289,0.029520198,0.001146119
Blue_215,2.105945063,0.014139251,0.037053322,0.000520052
Blue_230,2.114543314,0.057623435,0.037241578,0.001745187
Green_200,2.049768765,0.026935938,0.031664379,0.001308859
Green_215,2.093936226,0.051274388,0.036778476,0.002225581
Green_230,2.149139535,0.014033677,0.036644173,0.001334287
Purple_200,2.106407204,0.034617919,0.029749568,0.000642022
Purple_215,2.159618553,0.03515921,0.039390827,0.00253549
Purple_230,2.209134754,0.023977255,0.040832406,0.001886401
Black_200,2.169924116,0.022491075,0.034163049,0.000770509
Black_215,2.213796146,0.034044601,0.04073442,0.00121453
Black_230,2.309333086,0.039739284,0.042553108,0.000556539

File: Data_Processing/3Point-Results/Table_Flex_Sequences.csv
Sequence_Number,Color,Temperature,Flex_Modulus,Flex_Yield_Strength
1,Red,200,2.2571773915975815,0.03485421985243971
2,Blue,230,2.1296299262709044,0.03942754938309877
3,Red,215,2.29092852828689,0.041623135470270946
4,Blue,230,2.1027539441613565,0.03742212214024428
5,Red,200,2.2417121531332698,0.0351073609027218
6,Green,200,2.0425675238812935,0.030220138136276265
7,Blue,200,2.07213326139662,0.02923158038316076
8,Black,230,2.353811063019158,0.043276677785355565
9,Red,230,2.3054011041399503,0.04372772124744249
10,Black,230,2.2588403848759926,0.04261158013516027
11,Purple,230,2.222054312257212,0.04240219430838861
12,Purple,200,2.1155560956665456,0.03020534937069874
13,Green,200,2.0225259589897076,0.031168775745551488
14,Blue,215,2.126345302454882,0.03722796552793105
15,Green,230,2.1486740436461864,0.03799281691363382
16,Red,200,2.219020755716185,0.03559855862111724
17,Black,200,2.166919969831301,0.03502877053754108
18,Black,215,2.1741707305797116,0.03972855651311303
19,Purple,230,2.175731817480988,0.0398482296484593
20,Blue,215,2.0941451532489763,0.03629161882323764
21,Black,200,2.1416246950752647,0.034048515841031676
22,Purple,200,2.092304767907091,0.029613362266724536
23,Purple,200,2.0682616226088353,0.030282318804637613
24,Purple,215,2.148213453525862,0.03976761758323517
25,Red,215,2.2437620794727238,0.042468817161634316
26,Green,215,2.1687337383536356,0.03883316560233121
27,Black,230,2.3025491188976037,0.04238167772335544
28,Green,200,2.047123609326884,0.03331488275776551
29,Blue,215,2.1035638582785956,0.037465915059830115
30,Red,215,2.334514641590429,0.04174094562589124
31,Blue,200,2.029434907165556,0.030552123504247006
32,Purple,215,2.194207923458248,0.04242272279744559
33,Blue,230,2.0436511010563385,0.036931753735507465
34,Green,200,2.086857968885451,0.03195371913943827
35,Black,215,2.2522297729168854,0.04247674524149048
36,Purple,230,2.2085998298565923,0.04241992138384277
37,Red,215,2.1939189934557333,0.0406288181536363
38,Black,215,2.1997449043624355,0.04013531502263005
39,Blue,200,2.0538708500379257,0.028026861429722858
40,Green,215,2.0553333491483636,0.03822429264058528
41,Green,215,2.067256579763154,0.036128388864777726
42,Black,215,2.2290391779448506,0.04059706417012834
43,Black,200,2.175142621229797,0.03439421662843325
44,Blue,230,2.1821382835789946,0.035184887841775675
45,Green,230,2.1666266502103104,0.03647182788765577
46,Red,230,2.387964153765798,0.04141611060822121
47,Blue,200,2.0767022710485477,0.0302702263004526
48,Green,215,2.08442123654809,0.033928057040114076
49,Green,230,2.1489937855922667,0.03487268497736995
50,Black,200,2.1960091768245977,0.03318069266538533
51,Purple,215,2.1805322173578183,0.03912561770723542
52,Black,230,2.3221317759765974,0.04194249662099324
53,Red,230,2.315851513844963,0.04231522747845495
54,Green,230,2.132263661477764,0.03723936363072725
55,Blue,215,2.099725938766441,0.037227786967573936
56,Red,200,2.225165533542754,0.03436073854547709
57,Purple,230,2.2301530561001783,0.038659277574555145
58,Red,230,2.3499724460989664,0.04065669340938681
59,Purple,200,2.1495063291844034,0.028897240002479996
60,Purple,215,2.1155206182328037,0.036247351726703445
