Repository: Panithan-Lertsuntivit/3D-Filament-Dyes

# 3D-Filament-Dyes
ME 103 Project - Effect of Dyes on 3D Prints


Randomize-Prints
- Contains algorithm to randomize prints to avoid bias using MATLAB

File: Data_Processing/Tensile-Data/Sequence_20.csv
General : Start date,"10/22/2024 10:11 AM"
General : End date,"10/22/2024 10:11 AM"
Specimen notes : Specimen note 1,"black, 200, batch 8, seq 20"
Test : Rate 1,"5.00000",mm/min

Time,Extension,Load
(s),(mm),(N)
"0.00000","0.00000","0.07683"
"0.10000","0.00101","0.03452"
"0.20000","0.00847","7.90345"
"0.30000","0.02298","34.08572"
"0.40000","0.03225","54.40251"
"0.50000","0.04032","67.73575"
"0.60000","0.04949","82.91184"
"0.70000","0.05826","97.80665"
"0.80000","0.06662","111.26760"
"0.90000","0.07509","116.27980"
"1.00000","0.08356","126.90518"
"1.10000","0.09202","136.81364"
"1.20000","0.10029","147.15146"
"1.30000","0.10845","150.42033"
"1.40000","0.11682","162.36203"
"1.50000","0.12508","173.94174"
"1.60000","0.13345","186.10596"
"1.70000","0.14192","198.62982"
"1.80000","0.15038","211.42477"
"1.90000","0.15855","223.69946"
"2.00000","0.16681","236.10736"
"2.10000","0.17518","249.63492"
"2.20000","0.18365","263.26984"
"2.30000","0.19231","276.61166"
"2.40000","0.20048","290.16040"
"2.50000","0.20874","303.51871"
"2.60000","0.21671","316.52209"
"2.70000","0.22487","329.82242"
"2.80000","0.23334","343.10941"
"2.90000","0.24201","357.28967"
"3.00000","0.25027","369.73203"
"3.10000","0.25843","383.84329"
"3.20000","0.26670","397.37787"
"3.30000","0.27507","411.52444"
"3.40000","0.28343","424.65472"
"3.50000","0.29180","437.60721"
"3.60000","0.30037","451.12848"
"3.70000","0.30883","464.83310"
"3.80000","0.31720","479.10815"
"3.90000","0.32536","492.43436"
"4.00000","0.33332","504.94955"
"4.10000","0.34169","517.29871"
"4.20000","0.34996","531.17725"
"4.30000","0.35852","544.70013"
"4.40000","0.36689","558.33191"
"4.50000","0.37546","571.17932"
"4.60000","0.38382","584.68103"
"4.70000","0.39168","596.64624"
"4.80000","0.39985","610.36346"
"4.90000","0.40842","623.37152"
"5.00000","0.41708","637.90747"
"5.10000","0.42545","650.56372"
"5.20000","0.43372","664.05054"
"5.30000","0.44178","676.81885"
"5.40000","0.44994","689.93188"
"5.50000","0.45821","702.29828"
"5.60000","0.46678","714.38654"
"5.70000","0.47534","729.51086"
"5.80000","0.48341","741.77539"
"5.90000","0.49167","754.67767"
"6.00000","0.50004","767.96942"
"6.10000","0.50840","780.70715"
"6.20000","0.51657","793.98395"
"6.30000","0.52503","806.39423"
"6.40000","0.53370","820.30884"
"6.50000","0.54227","833.63110"
"6.60000","0.55043","845.99908"
"6.70000","0.55850","857.70416"
"6.80000","0.56656","870.04303"
"6.90000","0.57483","882.41968"
"7.00000","0.58329","895.54529"
"7.10000","0.59186","908.61206"
"7.20000","0.60043","921.67499"
"7.30000","0.60859","933.15601"
"7.40000","0.61645","945.35547"
"7.50000","0.62472","957.65137"
"7.60000","0.63329","971.06445"
"7.70000","0.64195","984.29193"
"7.80000","0.65052","996.48285"
"7.90000","0.65869","1008.16357"
"8.00000","0.66675","1020.14996"
"8.10000","0.67481","1030.79651"
"8.20000","0.68318","1044.02161"
"8.30000","0.69185","1057.03125"
"8.40000","0.70011","1067.76868"
"8.50000","0.70838","1080.85205"
"8.60000","0.71684","1093.21289"
"8.70000","0.72511","1104.98523"
"8.80000","0.73317","1116.76562"
"8.90000","0.74144","1128.80212"
"9.00000","0.74980","1140.69373"
"9.10000","0.75857","1153.37024"
"9.20000","0.76704","1166.42932"
"9.30000","0.77551","1177.73547"
"9.40000","0.78337","1189.11938"
"9.50000","0.79133","1200.04797"
"9.60000","0.79980","1211.75623"
"9.70000","0.80857","1224.65930"
"9.80000","0.81723","1237.48560"
"9.90000","0.82550","1249.26196"
"10.00000","0.83346","1261.51160"
"10.10000","0.84163","1272.34387"
"10.20000","0.84989","1284.14209"
"10.30000","0.85836","1295.24316"
"10.40000","0.86693","1308.06079"
"10.50000","0.87539","1319.59827"
"10.60000","0.88376","1332.53186"
"10.70000","0.89172","1342.79761"
"10.80000","0.89978","1354.23853"
"10.90000","0.90805","1365.60681"
"11.00000","0.91662","1376.80811"
"11.10000","0.92529","1389.13525"
"11.20000","0.93375","1400.15161"
"11.30000","0.94212","1412.60022"
"11.40000","0.95028","1423.16455"
"11.50000","0.95825","1434.73792"
"11.60000","0.96641","1446.35376"
"11.70000","0.97498","1457.71631"
"11.80000","0.98365","1469.81018"
"11.90000","0.99221","1482.00562"
"12.00000","1.00048","1493.78284"
"12.10000","1.00834","1504.65112"
"12.20000","1.01650","1515.78174"
"12.30000","1.02487","1526.67285"
"12.40000","1.03334","1538.31750"
"12.50000","1.04200","1549.74133"
"12.60000","1.05017","1561.16675"
"12.70000","1.05833","1571.25537"
"12.80000","1.06650","1582.79749"
"12.90000","1.07466","1593.93433"
"13.00000","1.08323","1605.19446"
"13.10000","1.09170","1616.50940"
"13.20000","1.10016","1628.05469"
"13.30000","1.10873","1639.42041"
"13.40000","1.11699","1650.11719"
"13.50000","1.12526","1661.65845"
"13.60000","1.13332","1671.98218"
"13.70000","1.14159","1682.18127"
"13.80000","1.15016","1692.52625"
"13.90000","1.15852","1702.85217"
"14.00000","1.16679","1713.35059"
"14.10000","1.17525","1725.12549"
"14.20000","1.18322","1735.02844"
"14.30000","1.19138","1744.91821"
"14.40000","1.19995","1755.91016"
"14.50000","1.20872","1765.09619"
"14.60000","1.21708","1767.73840"
"14.70000","1.22525","1780.33411"
"14.80000","1.23361","1791.50024"
"14.90000","1.24168","1802.29175"
"15.00000","1.24974","1813.08557"
"15.10000","1.25831","1824.45679"
"15.20000","1.26718","1835.80615"
"15.30000","1.27524","1846.80762"
"15.40000","1.28351","1855.04651"
"15.50000","1.29157","1864.18848"
"15.60000","1.29983","1874.77881"
"15.70000","1.30820","1886.59265"
"15.80000","1.31667","1897.17725"
"15.90000","1.32523","1854.61548"
"16.00000","1.33370","1869.76953"
"16.10000","1.34207","1881.40491"
"16.20000","1.35013","1893.73767"
"16.30000","1.35819","1904.63257"
"16.40000","1.36656","1916.91736"
"16.50000","1.37513","1928.90295"
"16.60000","1.38359","1940.86902"
"16.70000","1.39196","1952.43774"
"16.80000","1.40023","1965.09326"
"16.90000","1.40819","1975.06995"
"17.00000","1.41655","1986.04712"
"17.10000","1.42492","1997.97693"
"17.20000","1.43359","2009.46106"
"17.30000","1.44205","2021.39893"
"17.40000","1.45052","2033.49500"
"17.50000","1.45869","2043.56799"
"17.60000","1.46665","2054.29370"
"17.70000","1.47481","2064.93091"
"17.80000","1.48348","2075.88135"
"17.90000","1.49175","2086.59985"
"18.00000","1.50001","2097.67188"
"18.10000","1.50858","2107.94556"
"18.20000","1.51694","2118.95239"
"18.30000","1.52481","2128.01294"
"18.40000","1.53307","2138.13623"
"18.50000","1.54154","2149.32422"
"18.60000","1.55021","2159.94873"
"18.70000","1.55847","2169.78125"
"18.80000","1.56674","2180.19824"
"18.90000","1.57510","2189.76123"
"19.00000","1.58347","2201.22021"
"19.10000","1.59143","2211.13477"
"19.20000","1.60010","2221.13892"
"19.30000","1.60877","2230.23340"
"19.40000","1.61703","2239.86353"
"19.50000","1.62510","2250.62061"
"19.60000","1.63346","2261.59326"
"19.70000","1.64163","2272.65869"
"19.80000","1.64989","2282.41211"
"19.90000","1.65836","2236.99829"
"20.00000","1.66713","2252.70166"
"20.10000","1.67559","2264.50854"
"20.20000","1.68366","2277.39917"
"20.30000","1.69172","2288.38428"
"20.40000","1.69988","2298.41016"
"20.50000","1.70815","2310.53516"
"20.60000","1.71682","2323.01904"
"20.70000","1.72549","2335.45361"
"20.80000","1.73395","2346.75122"
"20.90000","1.74212","2357.30615"
"21.00000","1.74998","2367.39233"
"21.10000","1.75794","2378.64844"
"21.20000","1.76651","2389.21753"
"21.30000","1.77518","2401.28687"
"21.40000","1.78364","2410.73633"
"21.50000","1.79181","2421.20483"
"21.60000","1.79997","2431.70190"
"21.70000","1.80824","2443.33716"
"21.80000","1.81650","2453.81201"
"21.90000","1.82507","2464.24316"
"22.00000","1.83344","2475.71240"
"22.10000","1.84200","2487.11963"
"22.20000","1.85047","2497.45996"
"22.30000","1.85853","2507.92310"
"22.40000","1.86660","2517.11060"
"22.50000","1.87496","2528.54004"
"22.60000","1.88343","2538.28540"
"22.70000","1.89190","2549.29858"
"22.80000","1.90036","2559.83716"
"22.90000","1.90893","2569.60522"
"23.00000","1.91689","2578.62988"
"23.10000","1.92476","2587.60742"
"23.20000","1.93322","2597.77393"
"23.30000","1.94219","2607.75806"
"23.40000","1.95056","2618.55981"
"23.50000","1.95872","2627.03760"
"23.60000","1.96689","2628.53345"
"23.70000","1.97495","2638.76294"
"23.80000","1.98311","2648.92456"
"23.90000","1.99158","2660.79907"
"24.00000","2.00025","2671.66187"
"24.10000","2.00872","2683.65747"
"24.20000","2.01678","2694.28687"
"24.30000","2.02494","2703.45093"
"24.40000","2.03351","2715.28857"
"24.50000","2.04168","2723.82642"
"24.60000","2.04994","2679.49390"
"24.70000","2.05851","2693.51343"
"24.80000","2.06697","2706.07739"
"24.90000","2.07534","2716.82568"
"25.00000","2.08330","2728.63965"
"25.10000","2.09147","2739.27051"
"25.20000","2.09963","2748.86963"
"25.30000","2.10810","2759.61792"
"25.40000","2.11697","2771.87915"
"25.50000","2.12554","2782.84937"
"25.60000","2.13370","2793.78735"
"25.70000","2.14186","2805.12036"
"25.80000","2.14983","2814.89160"
"25.90000","2.15819","2824.71558"
"26.00000","2.16676","2835.21924"
"26.10000","2.17543","2846.67529"
"26.20000","2.18379","2856.18335"
"26.30000","2.19186","2867.66431"
"26.40000","2.19992","2876.10059"
"26.50000","2.20839","2886.90991"
"26.60000","2.21665","2896.96411"
"26.70000","2.22512","2905.95288"
"26.80000","2.23349","2917.49658"
"26.90000","2.24205","2926.77441"
"27.00000","2.25032","2936.62476"
"27.10000","2.25838","2945.96265"
"27.20000","2.26645","2955.60718"
"27.30000","2.27501","2965.31592"
"27.40000","2.28348","2975.33618"
"27.50000","2.29174","2983.76465"
"27.60000","2.30001","2993.32837"
"27.70000","2.30888","3002.75952"
"27.80000","2.31684","3012.38525"
"27.90000","2.32470","3020.98926"
"28.00000","2.33317","3030.58032"
"28.10000","2.34204","3040.99731"
"28.20000","2.35021","3050.20752"
"28.30000","2.35847","3058.74805"
"28.40000","2.36694","3069.03320"
"28.50000","2.37490","3076.09766"
"28.60000","2.38327","3083.49243"
"28.70000","2.39173","3092.79907"
"28.80000","2.40040","3104.45483"
"28.90000","2.40867","3115.17651"
"29.00000","2.41673","3124.74023"
"29.10000","2.42520","3133.58936"
"29.20000","2.43346","3142.41724"
"29.30000","2.44173","3109.28540"
"29.40000","2.44999","3095.66772"
"29.50000","2.45856","3107.96436"
"29.60000","2.46682","3118.54102"
"29.70000","2.47529","3129.32617"
"29.80000","2.48345","3138.41577"
"29.90000","2.49162","3149.29517"
"30.00000","2.49988","3159.39478"
"30.10000","2.50825","3169.99438"
"30.20000","2.51692","3181.02661"
"30.30000","2.52538","3191.51758"
"30.40000","2.53365","3200.49146"
"30.50000","2.54181","3210.40527"
"30.60000","2.54978","3219.21143"
"30.70000","2.55824","3229.74365"
"30.80000","2.56691","3239.06567"
"30.90000","2.57558","3248.97754"
"31.00000","2.58374","3259.04907"
"31.10000","2.59171","3268.20605"
"31.20000","2.59987","3277.73608"
"31.30000","2.60844","3286.82886"
"31.40000","2.61670","3296.08545"
"31.50000","2.62517","3306.04736"
"31.60000","2.63364","3314.93530"
"31.70000","2.64190","3325.09399"
"31.80000","2.65027","3334.69287"
"31.90000","2.65843","3343.02710"
"32.00000","2.66650","3351.81201"
"32.10000","2.67486","3361.12109"
"32.20000","2.68323","3370.50708"
"32.30000","2.69179","3379.70410"
"32.40000","2.70046","3389.21851"
"32.50000","2.70883","3397.33618"
"32.60000","2.71649","3405.96777"
"32.70000","2.72475","3414.90552"
"32.80000","2.73342","3424.06396"
"32.90000","2.74209","3432.53882"
"33.00000","2.75036","3440.95264"
"33.10000","2.75852","3449.39673"
"33.20000","2.76699","3458.74268"
"33.30000","2.77495","3466.35254"
"33.40000","2.78311","3474.07471"
"33.50000","2.79188","3482.64990"
"33.60000","2.80055","3491.96973"
"33.70000","2.80861","3499.54785"
"33.80000","2.81688","3508.25439"
"33.90000","2.82504","3515.30054"
"34.00000","2.83341","3523.83618"
"34.10000","2.84147","3531.91309"
"34.20000","2.85024","3540.13599"
"34.30000","2.85861","3547.86182"
"34.40000","2.86687","3556.59570"
"34.50000","2.87524","3564.41064"
"34.60000","2.88330","3570.77905"
"34.70000","2.89157","3579.03418"
"34.80000","2.89973","3587.01416"
"34.90000","2.90840","3595.36035"
"35.00000","2.91697","3603.00977"
"35.10000","2.92543","3610.39575"
"35.20000","2.93360","3617.92456"
"35.30000","2.94146","3624.62671"
"35.40000","2.94973","3632.73071"
"35.50000","2.95829","3640.79688"
"35.60000","2.96706","3649.74951"
"35.70000","2.97553","3656.32178"
"35.80000","2.98379","3664.64746"
"35.90000","2.99176","3620.10815"
"36.00000","2.99982","3605.97632"
"36.10000","3.00829","3616.50073"
"36.20000","3.01675","3625.64771"
"36.30000","3.02522","3634.44995"
"36.40000","3.03359","3644.01489"
"36.50000","3.04205","3653.32397"
"36.60000","3.05032","3662.08765"
"36.70000","3.05828","3668.68408"
"36.80000","3.06675","3677.91724"
"36.90000","3.07511","3686.69360"
"37.00000","3.08348","3696.06982"
"37.10000","3.09205","3703.76514"
"37.20000","3.10041","3711.40430"
"37.30000","3.10848","3719.98315"
"37.40000","3.11654","3727.00903"
"37.50000","3.12480","3734.63818"
"37.60000","3.13347","3709.41650"
"37.70000","3.14194","3720.58423"
"37.80000","3.15020","3729.58447"
"37.90000","3.15827","3737.55273"
"38.00000","3.16663","3746.26172"
"38.10000","3.17480","3754.36011"
"38.20000","3.18316","3762.43628"
"38.30000","3.19193","3771.25244"
"38.40000","3.20060","3779.74951"
"38.50000","3.20836","3772.34375"
"38.60000","3.21663","3779.13232"
"38.70000","3.22499","3786.76538"
"38.80000","3.23346","3794.35303"
"38.90000","3.24193","3801.75342"
"39.00000","3.25039","3808.51782"
"39.10000","3.25876","3814.66895"
"39.20000","3.26682","3823.13354"
"39.30000","3.27509","3830.01758"
"39.40000","3.28335","3836.70190"
"39.50000","3.29172","3843.61621"
"39.60000","3.29998","3850.16138"
"39.70000","3.30855","3856.92603"
"39.80000","3.31702","3862.70776"
"39.90000","3.32528","3870.17090"
"40.00000","3.33355","3875.99805"
"40.10000","3.34151","3882.82471"
"40.20000","3.34978","3888.53101"
"40.30000","3.35834","3896.15332"
"40.40000","3.36691","3902.70044"
"40.50000","3.37528","3908.77734"
"40.60000","3.38344","3914.14233"
"40.70000","3.39161","3919.33057"
"40.80000","3.39987","3924.34155"
"40.90000","3.40834","3930.85327"
"41.00000","3.41690","3936.92480"
"41.10000","3.42527","3941.96997"
"41.20000","3.43364","3947.15674"
"41.30000","3.44190","3951.71533"
"41.40000","3.44996","3956.00269"
"41.50000","3.45823","3960.08569"
"41.60000","3.46670","3964.54346"
"41.70000","3.47496","3968.76123"
"41.80000","3.48353","3971.96558"
"41.90000","3.49220","3975.61963"
"42.00000","3.50056","3978.04126"
"42.10000","3.50832","3979.88452"
"42.20000","3.51639","3982.12231"
"42.30000","3.52506","3984.06470"
"42.40000","3.53372","3986.04712"
"42.50000","3.54189","3987.30005"
"42.60000","3.55035","3987.17139"
"42.70000","3.55852","3984.83154"
"42.80000","3.56658","3982.16064"
"42.90000","3.57475","3978.76270"
"43.00000","3.58331","3973.06860"
"43.10000","3.59208","3965.61987"
"43.20000","3.60035","3952.31104"
"43.30000","3.60831","3924.46753"
"43.39000","3.61577","3595.98169"
"43.39400","3.61617","3253.53711"
"43.39800","3.61658","2850.16675"
"43.40200","3.61708","2408.86987"
"43.40400","3.61728","2190.30176"

File: Data_Processing/Tensile-Data/Sequence_22.csv
General : Start date,"10/29/2024 9:57 AM"
General : End date,"10/29/2024 9:58 AM"
Specimen notes : Specimen note 1,"Day 2, blue, 215, batch 13, seq 22"
Test : Rate 1,"5.00000",mm/min

Time,Extension,Load
(s),(mm),(N)
"0.00000","-0.00010","0.99171"
"0.10000","0.00141","0.70024"
"0.20000","0.00947","7.77312"
"0.30000","0.02076","28.97608"
"0.40000","0.03135","47.56442"
"0.50000","0.04012","64.20962"
"0.60000","0.04919","79.10521"
"0.70000","0.05806","95.71750"
"0.80000","0.06632","110.01838"
"0.90000","0.07459","123.75671"
"1.00000","0.08315","139.31281"
"1.10000","0.09152","151.25372"
"1.20000","0.09999","165.51389"
"1.30000","0.10805","178.37543"
"1.40000","0.11672","193.07748"
"1.50000","0.12549","206.38017"
"1.60000","0.13375","220.97174"
"1.70000","0.14182","233.77924"
"1.80000","0.14978","247.42278"
"1.90000","0.15815","260.52798"
"2.00000","0.16661","274.78500"
"2.10000","0.17528","289.12820"
"2.20000","0.18375","301.90985"
"2.30000","0.19201","316.40741"
"2.40000","0.19997","329.06210"
"2.50000","0.20824","342.49957"
"2.60000","0.21681","355.50293"
"2.70000","0.22537","369.29611"
"2.80000","0.23374","382.31046"
"2.90000","0.24211","396.53378"
"3.00000","0.25027","409.32480"
"3.10000","0.25843","421.93954"
"3.20000","0.26660","435.80090"
"3.30000","0.27507","448.21036"
"3.40000","0.28363","462.89285"
"3.50000","0.29180","474.55560"
"3.60000","0.30026","488.16855"
"3.70000","0.30883","501.23697"
"3.80000","0.31690","513.92145"
"3.90000","0.32496","525.89056"
"4.00000","0.33332","537.68030"
"4.10000","0.34189","551.58862"
"4.20000","0.35026","564.50732"
"4.30000","0.35852","576.98346"
"4.40000","0.36689","588.84674"
"4.50000","0.37485","601.05957"
"4.60000","0.38302","613.30060"
"4.70000","0.39158","626.34705"
"4.80000","0.40025","640.06189"
"4.90000","0.40872","651.91187"
"5.00000","0.41718","665.74268"
"5.10000","0.42535","676.65405"
"5.20000","0.43341","689.37616"
"5.30000","0.44168","700.89471"
"5.40000","0.45004","712.93909"
"5.50000","0.45861","725.36029"
"5.60000","0.46698","737.28241"
"5.70000","0.47524","750.23407"
"5.80000","0.48341","761.18542"
"5.90000","0.49177","772.26520"
"6.00000","0.49994","784.33856"
"6.10000","0.50840","797.34271"
"6.20000","0.51687","808.78607"
"6.30000","0.52513","821.66956"
"6.40000","0.53350","833.46472"
"6.50000","0.54187","844.31732"
"6.60000","0.55013","855.81012"
"6.70000","0.55830","867.91162"
"6.80000","0.56676","879.75226"
"6.90000","0.57533","891.52234"
"7.00000","0.58370","902.90063"
"7.10000","0.59186","914.38086"
"7.20000","0.59992","925.76788"
"7.30000","0.60809","936.01636"
"7.40000","0.61666","947.40491"
"7.50000","0.62512","960.10583"
"7.60000","0.63349","972.15564"
"7.70000","0.64206","984.83154"
"7.80000","0.65032","995.42401"
"7.90000","0.65818","1006.67065"
"8.00000","0.66645","1018.34674"
"8.10000","0.67491","1029.33020"
"8.20000","0.68338","1041.09802"
"8.30000","0.69185","1052.61902"
"8.40000","0.70042","1062.97400"
"8.50000","0.70848","1074.06946"
"8.60000","0.71664","1084.41443"
"8.70000","0.72491","1095.54114"
"8.80000","0.73337","1105.83911"
"8.90000","0.74184","1117.70239"
"9.00000","0.75021","1128.71179"
"9.10000","0.75857","1138.27075"
"9.20000","0.76704","1150.28064"
"9.30000","0.77480","1159.99158"
"9.40000","0.78296","1171.51099"
"9.50000","0.79183","1183.35779"
"9.60000","0.80040","1192.18115"
"9.70000","0.80867","1202.50647"
"9.80000","0.81693","1212.11560"
"9.90000","0.82520","1221.80383"
"10.00000","0.83326","1230.79004"
"10.10000","0.84153","1240.62732"
"10.20000","0.85009","1250.91260"
"10.30000","0.85856","1260.52563"
"10.40000","0.86713","1270.64490"
"10.50000","0.87529","1280.23450"
"10.60000","0.88315","1289.76990"
"10.70000","0.89142","1299.47388"
"10.80000","0.89968","1309.38940"
"10.90000","0.90845","1319.33228"
"11.00000","0.91712","1329.25879"
"11.10000","0.92529","1338.87024"
"11.20000","0.93355","1348.58997"
"11.30000","0.94151","1356.47607"
"11.40000","0.94978","1366.18237"
"11.50000","0.95835","1376.37292"
"11.60000","0.96691","1386.11841"
"11.70000","0.97548","1396.28699"
"11.80000","0.98365","1403.97021"
"11.90000","0.99151","1413.65857"
"12.00000","0.99987","1423.45410"
"12.10000","1.00824","1433.58582"
"12.20000","1.01681","1442.63879"
"12.30000","1.02527","1452.41797"
"12.40000","1.03364","1460.77502"
"12.50000","1.04221","1469.96497"
"12.60000","1.05027","1479.34924"
"12.70000","1.05823","1488.34961"
"12.80000","1.06660","1497.22375"
"12.90000","1.07506","1506.81494"
"13.00000","1.08303","1514.85535"
"13.10000","1.09139","1522.86157"
"13.20000","1.09986","1533.76892"
"13.30000","1.10813","1542.63452"
"13.40000","1.11619","1551.55579"
"13.50000","1.12466","1559.81958"
"13.60000","1.13353","1570.65881"
"13.70000","1.14189","1579.53149"
"13.80000","1.15016","1588.25439"
"13.90000","1.15862","1597.56506"
"14.00000","1.16659","1606.47998"
"14.10000","1.17475","1614.94836"
"14.20000","1.18322","1624.04199"
"14.30000","1.19199","1634.13843"
"14.40000","1.20045","1641.22766"
"14.50000","1.20821","1651.30627"
"14.60000","1.21668","1660.60901"
"14.70000","1.22515","1669.57251"
"14.80000","1.23341","1678.38171"
"14.90000","1.24188","1687.69617"
"15.00000","1.25034","1696.16919"
"15.10000","1.25871","1705.45020"
"15.20000","1.26698","1714.35010"
"15.30000","1.27524","1721.96753"
"15.40000","1.28341","1730.71179"
"15.50000","1.29167","1738.55164"
"15.60000","1.29983","1747.04590"
"15.70000","1.30840","1756.02515"
"15.80000","1.31697","1764.45435"
"15.90000","1.32544","1773.00549"
"16.00000","1.33350","1782.20667"
"16.10000","1.34146","1790.22900"
"16.20000","1.34983","1797.28003"
"16.30000","1.35840","1807.08191"
"16.40000","1.36696","1816.08142"
"16.50000","1.37523","1824.78552"
"16.60000","1.38349","1832.52991"
"16.70000","1.39156","1840.69592"
"16.80000","1.39992","1848.57263"
"16.90000","1.40829","1857.62231"
"17.00000","1.41676","1865.54773"
"17.10000","1.42522","1873.84375"
"17.20000","1.43349","1881.63818"
"17.30000","1.44185","1889.50879"
"17.40000","1.44992","1897.90894"
"17.50000","1.45828","1905.88831"
"17.60000","1.46665","1915.17456"
"17.70000","1.47501","1923.65161"
"17.80000","1.48358","1931.72119"
"17.90000","1.49205","1939.69348"
"18.00000","1.50041","1947.83191"
"18.10000","1.50838","1955.08826"
"18.20000","1.51644","1962.08728"
"18.30000","1.52491","1970.49060"
"18.40000","1.53368","1978.48730"
"18.50000","1.54194","1985.66125"
"18.60000","1.55021","1993.49731"
"18.70000","1.55847","2001.25037"
"18.80000","1.56653","2008.38184"
"18.90000","1.57470","2017.20984"
"19.00000","1.58337","2025.34216"
"19.10000","1.59214","2033.58325"
"19.20000","1.60020","2042.03748"
"19.30000","1.60836","2048.56348"
"19.40000","1.61673","2056.28271"
"19.50000","1.62499","2064.22217"
"19.60000","1.63316","2071.42749"
"19.70000","1.64163","2077.96045"
"19.80000","1.65019","2087.13867"
"19.90000","1.65846","2094.38086"
"20.00000","1.66703","2102.16357"
"20.10000","1.67509","2109.59058"
"20.20000","1.68325","2117.55811"
"20.30000","1.69142","2124.31543"
"20.40000","1.70019","2133.16602"
"20.50000","1.70875","2141.57178"
"20.60000","1.71712","2148.54272"
"20.70000","1.72539","2156.17334"
"20.80000","1.73345","2163.72656"
"20.90000","1.74141","2170.37085"
"21.00000","1.74988","2178.21313"
"21.10000","1.75865","2186.31567"
"21.20000","1.76711","2192.98901"
"21.30000","1.77528","2201.58423"
"21.40000","1.78324","2209.14697"
"21.50000","1.79151","2216.68604"
"21.60000","1.79987","2224.83691"
"21.70000","1.80824","2231.89966"
"21.80000","1.81681","2239.51074"
"21.90000","1.82537","2248.58643"
"22.00000","1.83364","2255.71875"
"22.10000","1.84180","2263.43726"
"22.20000","1.84976","2270.55713"
"22.30000","1.85813","2278.35156"
"22.40000","1.86670","2286.41406"
"22.50000","1.87506","2293.92041"
"22.60000","1.88353","2301.68823"
"22.70000","1.89220","2308.86914"
"22.80000","1.90036","2316.50854"
"22.90000","1.90812","2323.55566"
"23.00000","1.91629","2331.12134"
"23.10000","1.92496","2338.98071"
"23.20000","1.93373","2347.76636"
"23.30000","1.94199","2354.45923"
"23.40000","1.95016","2361.85034"
"23.50000","1.95842","2369.33984"
"23.60000","1.96648","2376.50220"
"23.70000","1.97485","2383.88208"
"23.80000","1.98362","2392.45801"
"23.90000","1.99219","2399.94995"
"24.00000","2.00025","2407.63940"
"24.10000","2.00831","2415.30859"
"24.20000","2.01658","2422.59229"
"24.30000","2.02484","2429.42773"
"24.40000","2.03321","2437.78491"
"24.50000","2.04178","2445.38428"
"24.60000","2.05024","2453.10278"
"24.70000","2.05871","2461.29199"
"24.80000","2.06687","2468.22876"
"24.90000","2.07494","2475.94556"
"25.00000","2.08320","2483.08350"
"25.10000","2.09147","2491.15381"
"25.20000","2.10014","2498.61450"
"25.30000","2.10870","2506.82056"
"25.40000","2.11727","2513.91992"
"25.50000","2.12544","2521.01172"
"25.60000","2.13320","2528.72778"
"25.70000","2.14136","2536.39624"
"25.80000","2.14993","2543.72046"
"25.90000","2.15880","2551.26514"
"26.00000","2.16726","2559.51392"
"26.10000","2.17523","2566.24121"
"26.20000","2.18319","2574.34595"
"26.30000","2.19135","2581.77881"
"26.40000","2.19982","2588.57642"
"26.50000","2.20849","2596.62256"
"26.60000","2.21706","2603.56934"
"26.70000","2.22522","2611.75708"
"26.80000","2.23359","2618.34253"
"26.90000","2.24165","2626.05957"
"27.00000","2.24992","2633.76880"
"27.10000","2.25838","2641.24414"
"27.20000","2.26665","2649.35840"
"27.30000","2.27501","2656.31519"
"27.40000","2.28368","2664.66846"
"27.50000","2.29205","2672.32666"
"27.60000","2.30001","2679.14575"
"27.70000","2.30807","2687.24585"
"27.80000","2.31664","2694.65381"
"27.90000","2.32531","2702.72974"
"28.00000","2.33368","2710.38965"
"28.10000","2.34194","2716.79712"
"28.20000","2.35021","2724.23584"
"28.30000","2.35817","2731.53906"
"28.40000","2.36633","2738.08472"
"28.50000","2.37490","2746.30322"
"28.60000","2.38367","2753.87671"
"28.70000","2.39214","2761.47852"
"28.80000","2.40010","2768.82007"
"28.90000","2.40846","2776.35596"
"29.00000","2.41683","2783.62549"
"29.10000","2.42509","2790.36230"
"29.20000","2.43346","2797.89355"
"29.30000","2.44193","2806.14575"
"29.40000","2.45019","2813.68018"
"29.50000","2.45856","2819.66919"
"29.60000","2.46662","2827.18481"
"29.70000","2.47499","2833.29175"
"29.80000","2.48315","2841.46069"
"29.90000","2.49142","2848.30884"
"30.00000","2.50019","2856.66016"
"30.10000","2.50875","2863.82080"
"30.20000","2.51702","2871.18115"
"30.30000","2.52498","2877.95264"
"30.40000","2.53294","2884.68701"
"30.50000","2.54141","2892.60449"
"30.60000","2.55008","2899.68823"
"30.70000","2.55865","2907.87061"
"30.80000","2.56691","2914.71313"
"30.90000","2.57508","2922.55151"
"31.00000","2.58314","2928.75000"
"31.10000","2.59161","2936.61255"
"31.20000","2.60007","2942.53833"
"31.30000","2.60854","2950.72803"
"31.40000","2.61711","2957.70679"
"31.50000","2.62567","2965.13379"
"31.60000","2.63374","2972.14941"
"31.70000","2.64160","2978.41235"
"31.80000","2.64997","2984.96240"
"31.90000","2.65843","2992.15918"
"32.00000","2.66670","2999.99194"
"32.10000","2.67506","3007.08521"
"32.20000","2.68373","3014.31494"
"32.30000","2.69210","3021.71997"
"32.40000","2.69996","3027.97803"
"32.50000","2.70812","3034.06519"
"32.60000","2.71659","3041.63965"
"32.70000","2.72526","3050.34985"
"32.80000","2.73362","3057.19629"
"32.90000","2.74189","3062.91772"
"33.00000","2.75015","3070.21387"
"33.10000","2.75802","3077.10889"
"33.20000","2.76638","3083.70068"
"33.30000","2.77515","3092.41016"
"33.40000","2.78382","3099.98071"
"33.50000","2.79188","3106.33032"
"33.60000","2.80025","3112.74365"
"33.70000","2.80851","3120.26929"
"33.80000","2.81678","3128.16870"
"33.90000","2.82515","3134.15796"
"34.00000","2.83351","3140.57593"
"34.10000","2.84198","3147.63647"
"34.20000","2.85044","3155.50610"
"34.30000","2.85871","3161.70117"
"34.40000","2.86687","3169.00537"
"34.50000","2.87494","3175.99951"
"34.60000","2.88320","3182.66895"
"34.70000","2.89177","3190.97314"
"34.80000","2.90024","3197.28662"
"34.90000","2.90870","3203.80469"
"35.00000","2.91707","3210.69287"
"35.10000","2.92513","3217.89722"
"35.20000","2.93320","3223.10522"
"35.30000","2.94136","3228.89795"
"35.40000","2.95003","3237.18970"
"35.50000","2.95849","3243.82959"
"35.60000","2.96686","3250.55469"
"35.70000","2.97492","3256.99414"
"35.80000","2.98309","3265.09277"
"35.90000","2.99155","3271.74951"
"36.00000","3.00012","3279.59351"
"36.10000","3.00859","3285.74487"
"36.20000","3.01685","3293.05127"
"36.30000","3.02532","3299.57422"
"36.40000","3.03359","3307.04907"
"36.50000","3.04175","3313.26025"
"36.60000","3.05012","3319.99585"
"36.70000","3.05858","3326.77173"
"36.80000","3.06685","3334.50366"
"36.90000","3.07531","3340.73682"
"37.00000","3.08388","3347.33252"
"37.10000","3.09205","3353.58423"
"37.20000","3.09991","3360.15698"
"37.30000","3.10817","3367.16187"
"37.40000","3.11694","3375.76343"
"37.50000","3.12541","3381.96021"
"37.60000","3.13377","3388.03418"
"37.70000","3.14204","3394.58521"
"37.80000","3.14990","3400.77661"
"37.90000","3.15797","3406.69385"
"38.00000","3.16643","3414.40576"
"38.10000","3.17520","3420.73511"
"38.20000","3.18387","3427.92798"
"38.30000","3.19183","3433.98462"
"38.40000","3.19990","3440.78174"
"38.50000","3.20836","3446.86108"
"38.60000","3.21653","3454.04077"
"38.70000","3.22499","3460.44043"
"38.80000","3.23346","3466.69775"
"38.90000","3.24183","3473.76880"
"39.00000","3.25009","3479.34595"
"39.10000","3.25825","3485.72778"
"39.20000","3.26652","3492.55029"
"39.30000","3.27479","3499.38525"
"39.40000","3.28315","3505.31030"
"39.50000","3.29172","3513.19434"
"39.60000","3.30029","3519.33081"
"39.70000","3.30875","3525.73315"
"39.80000","3.31692","3531.83179"
"39.90000","3.32488","3538.54370"
"40.00000","3.33325","3544.79468"
"40.10000","3.34181","3551.29663"
"40.20000","3.35048","3558.10522"
"40.30000","3.35885","3564.76270"
"40.40000","3.36681","3570.40503"
"40.50000","3.37477","3575.90552"
"40.60000","3.38304","3581.87964"
"40.70000","3.39150","3588.56396"
"40.80000","3.40017","3594.11621"
"40.90000","3.40854","3600.36597"
"41.00000","3.41701","3606.47852"
"41.10000","3.42517","3613.34912"
"41.20000","3.43323","3618.76416"
"41.30000","3.44150","3624.60693"
"41.40000","3.45007","3631.77222"
"41.50000","3.45843","3638.74951"
"41.60000","3.46660","3644.09375"
"41.70000","3.47526","3649.90820"
"41.80000","3.48363","3653.54858"
"41.90000","3.49169","3658.90015"
"42.00000","3.49996","3664.45923"
"42.10000","3.50832","3670.50659"
"42.20000","3.51719","3677.70874"
"42.30000","3.52526","3682.96045"
"42.40000","3.53352","3688.55176"
"42.50000","3.54199","3693.78589"
"42.60000","3.55015","3699.79395"
"42.70000","3.55822","3704.65259"
"42.80000","3.56668","3709.83643"
"42.90000","3.57555","3716.64062"
"43.00000","3.58382","3722.76611"
"43.10000","3.59168","3728.40503"
"43.20000","3.60005","3733.71362"
"43.30000","3.60851","3739.59326"
"43.40000","3.61658","3745.25000"
"43.50000","3.62504","3750.49121"
"43.60000","3.63351","3756.20972"
"43.70000","3.64177","3761.19653"
"43.80000","3.65014","3766.21338"
"43.90000","3.65830","3772.54980"
"44.00000","3.66667","3777.15674"
"44.10000","3.67494","3782.96338"
"44.20000","3.68340","3788.87646"
"44.30000","3.69187","3793.39600"
"44.40000","3.70024","3799.89062"
"44.50000","3.70860","3803.19946"
"44.60000","3.71687","3809.18945"
"44.70000","3.72493","3813.17920"
"44.80000","3.73330","3818.03467"
"44.90000","3.74186","3824.42212"
"45.00000","3.75033","3828.83960"
"45.10000","3.75870","3834.73486"
"45.20000","3.76686","3839.88428"
"45.30000","3.77492","3844.68970"
"45.40000","3.78329","3848.17944"
"45.50000","3.79166","3852.82007"
"45.60000","3.80032","3857.64136"
"45.70000","3.80869","3862.79028"
"45.80000","3.81695","3867.94360"
"45.90000","3.82522","3871.77979"
"46.00000","3.83338","3876.68457"
"46.10000","3.84155","3881.14600"
"46.20000","3.85001","3885.43335"
"46.30000","3.85828","3889.54956"
"46.40000","3.86675","3893.60815"
"46.50000","3.87521","3897.57666"
"46.60000","3.88348","3902.23706"
"46.70000","3.89154","3905.20801"
"46.80000","3.89971","3909.73828"
"46.90000","3.90837","3913.55835"
"47.00000","3.91694","3917.30737"
"47.10000","3.92521","3921.02686"
"47.20000","3.93377","3925.29150"
"47.30000","3.94194","3928.86426"
"47.40000","3.94980","3931.54810"
"47.50000","3.95807","3935.62231"
"47.60000","3.96673","3938.13599"
"47.70000","3.97550","3940.76782"
"47.80000","3.98387","3943.75293"
"47.90000","3.99203","3945.79468"
"48.00000","4.00030","3948.14062"
"48.10000","4.00836","3949.71558"
"48.20000","4.01673","3952.57617"
"48.30000","4.02529","3954.58911"
"48.40000","4.03376","3956.23584"
"48.50000","4.04203","3957.85156"
"48.60000","4.05009","3959.67578"
"48.70000","4.05815","3960.95508"
"48.80000","4.06652","3961.23340"
"48.90000","4.07468","3961.77319"
"49.00000","4.08335","3962.88672"
"49.10000","4.09192","3961.69653"
"49.20000","4.10018","3961.17310"
"49.30000","4.10845","3960.72876"
"49.40000","4.11651","3959.52905"
"49.50000","4.12468","3958.89624"
"49.60000","4.13335","3957.42700"
"49.70000","4.14191","3956.24854"
"49.80000","4.15048","3953.73340"
"49.90000","4.15875","3951.77612"
"50.00000","4.16671","3948.10693"
"50.10000","4.17487","3944.28882"
"50.20000","4.18324","3940.52710"
"50.30000","4.19181","3936.18945"
"50.40000","4.20037","3931.60840"
"50.50000","4.20864","3925.62378"
"50.60000","4.21710","3918.59644"
"50.70000","4.22507","3909.52002"
"50.80000","4.23303","3900.19263"
"50.90000","4.24170","3889.81445"
"51.00000","4.25037","3876.55933"
"51.10000","4.25843","3858.11841"
"51.20000","4.26690","3835.24976"
"51.30000","4.27536","3797.94116"
"51.40000","4.28353","3449.88696"
"51.40400","4.28383","3123.25049"
"51.40800","4.28423","2738.02368"
"51.41200","4.28464","2315.04639"
"51.41400","4.28484","2106.40405"

File: Data_Processing/Tensile-Data/Sequence_23.csv
General : Start date,"10/29/2024 10:01 AM"
General : End date,"10/29/2024 10:02 AM"
Specimen notes : Specimen note 1,"Day 2, green, 215, batch 4, seq 23"
Test : Rate 1,"5.00000",mm/min

Time,Extension,Load
(s),(mm),(N)
"0.00000","0.00000","0.41978"
"0.10000","0.00212","0.17297"
"0.20000","0.00947","0.39705"
"0.30000","0.01663","2.45694"
"0.40000","0.02278","7.44878"
"0.50000","0.03699","30.82445"
"0.60000","0.04858","52.23818"
"0.70000","0.05665","65.70148"
"0.80000","0.06572","79.13815"
"0.90000","0.07489","92.36249"
"1.00000","0.08346","106.33900"
"1.10000","0.09182","119.30084"
"1.20000","0.10009","131.63979"
"1.30000","0.10825","143.11137"
"1.40000","0.11682","154.42860"
"1.50000","0.12539","166.00127"
"1.60000","0.13385","178.37862"
"1.70000","0.14202","189.30878"
"1.80000","0.15018","200.44188"
"1.90000","0.15865","210.20694"
"2.00000","0.16691","220.59019"
"2.10000","0.17498","232.13310"
"2.20000","0.18344","240.83336"
"2.30000","0.19211","251.01213"
"2.40000","0.20058","260.30865"
"2.50000","0.20874","269.95068"
"2.60000","0.21661","278.55222"
"2.70000","0.22487","287.93179"
"2.80000","0.23324","298.15994"
"2.90000","0.24180","308.28622"
"3.00000","0.25047","317.37903"
"3.10000","0.25894","327.56171"
"3.20000","0.26710","336.39987"
"3.30000","0.27507","345.06250"
"3.40000","0.28333","353.05603"
"3.50000","0.29190","362.37921"
"3.60000","0.30057","371.54880"
"3.70000","0.30903","380.70349"
"3.80000","0.31740","388.73538"
"3.90000","0.32536","394.96127"
"4.00000","0.33353","401.77557"
"4.10000","0.34169","408.51309"
"4.20000","0.35036","416.20578"
"4.30000","0.35872","422.74817"
"4.40000","0.36699","429.79755"
"4.50000","0.37546","436.44971"
"4.60000","0.38382","444.27478"
"4.70000","0.39178","450.43323"
"4.80000","0.39995","458.34448"
"4.90000","0.40862","465.42130"
"5.00000","0.41708","473.15076"
"5.10000","0.42545","480.09204"
"5.20000","0.43372","487.02466"
"5.30000","0.44188","493.71674"
"5.40000","0.44994","500.91028"
"5.50000","0.45821","507.92279"
"5.60000","0.46688","515.09680"
"5.70000","0.47554","522.12891"
"5.80000","0.48401","528.89545"
"5.90000","0.49228","536.07880"
"6.00000","0.50034","542.89856"
"6.10000","0.50840","548.78046"
"6.20000","0.51677","556.19965"
"6.30000","0.52544","563.31720"
"6.40000","0.53380","570.69019"
"6.50000","0.54217","577.48883"
"6.60000","0.55043","584.25696"
"6.70000","0.55840","591.91901"
"6.80000","0.56666","597.70691"
"6.90000","0.57513","605.88300"
"7.00000","0.58370","612.73804"
"7.10000","0.59216","618.71161"
"7.20000","0.60023","626.46149"
"7.30000","0.60869","633.18567"
"7.40000","0.61696","640.36981"
"7.50000","0.62512","646.98590"
"7.60000","0.63349","654.14734"
"7.70000","0.64206","660.84180"
"7.80000","0.65052","668.78589"
"7.90000","0.65869","675.61121"
"8.00000","0.66675","682.13641"
"8.10000","0.67491","689.27350"
"8.20000","0.68338","696.35736"
"8.30000","0.69185","703.87531"
"8.40000","0.70031","711.08765"
"8.50000","0.70878","717.85730"
"8.60000","0.71715","726.03497"
"8.70000","0.72521","732.26868"
"8.80000","0.73327","738.31433"
"8.90000","0.74174","745.86438"
"9.00000","0.75021","752.92786"
"9.10000","0.75847","759.46246"
"9.20000","0.76704","767.20685"
"9.30000","0.77551","775.03424"
"9.40000","0.78347","781.40350"
"9.50000","0.79173","788.72394"
"9.60000","0.80020","795.74902"
"9.70000","0.80877","803.26459"
"9.80000","0.81703","809.55865"
"9.90000","0.82520","817.90399"
"10.00000","0.83376","825.16254"
"10.10000","0.84203","831.76056"
"10.20000","0.84999","838.01001"
"10.30000","0.85836","844.68878"
"10.40000","0.86713","853.85992"
"10.50000","0.87559","859.74420"
"10.60000","0.88376","867.65784"
"10.70000","0.89212","873.55225"
"10.80000","0.90029","881.20496"
"10.90000","0.90845","888.30206"
"11.00000","0.91682","895.32013"
"11.10000","0.92539","902.27386"
"11.20000","0.93355","909.48547"
"11.30000","0.94192","917.13348"
"11.40000","0.95018","924.10760"
"11.50000","0.95825","929.95892"
"11.60000","0.96661","937.77936"
"11.70000","0.97508","945.19928"
"11.80000","0.98365","952.88263"
"11.90000","0.99211","960.11060"
"12.00000","1.00038","967.47260"
"12.10000","1.00854","973.30353"
"12.20000","1.01660","980.79407"
"12.30000","1.02497","988.20227"
"12.40000","1.03364","995.06042"
"12.50000","1.04221","1003.09784"
"12.60000","1.05057","1010.37921"
"12.70000","1.05874","1016.40216"
"12.80000","1.06680","1023.14276"
"12.90000","1.07517","1029.96887"
"13.00000","1.08343","1037.66467"
"13.10000","1.09180","1045.06812"
"13.20000","1.10046","1051.36145"
"13.30000","1.10893","1058.64746"
"13.40000","1.11730","1065.68188"
"13.50000","1.12526","1071.66333"
"13.60000","1.13322","1077.74109"
"13.70000","1.14189","1084.75293"
"13.80000","1.15006","1093.11462"
"13.90000","1.15812","1098.52417"
"14.00000","1.16648","1105.29456"
"14.10000","1.17505","1111.78137"
"14.20000","1.18322","1119.04065"
"14.30000","1.19138","1125.20312"
"14.40000","1.19995","1133.27344"
"14.50000","1.20862","1139.77905"
"14.60000","1.21698","1145.76990"
"14.70000","1.22545","1152.86707"
"14.80000","1.23381","1159.61633"
"14.90000","1.24168","1166.19788"
"15.00000","1.24974","1172.31250"
"15.10000","1.25851","1179.49756"
"15.20000","1.26728","1186.57666"
"15.30000","1.27534","1192.38098"
"15.40000","1.28351","1198.67981"
"15.50000","1.29197","1204.76843"
"15.60000","1.30034","1211.24756"
"15.70000","1.30860","1217.35425"
"15.80000","1.31717","1224.36438"
"15.90000","1.32554","1231.12549"
"16.00000","1.33380","1238.10986"
"16.10000","1.34217","1244.89197"
"16.20000","1.35013","1250.53345"
"16.30000","1.35840","1257.36487"
"16.40000","1.36666","1264.16052"
"16.50000","1.37503","1270.60107"
"16.60000","1.38370","1277.00562"
"16.70000","1.39226","1283.50415"
"16.80000","1.40053","1289.55603"
"16.90000","1.40859","1295.68481"
"17.00000","1.41655","1302.64099"
"17.10000","1.42502","1308.94824"
"17.20000","1.43379","1316.20996"
"17.30000","1.44226","1322.31140"
"17.40000","1.45042","1330.12695"
"17.50000","1.45848","1336.50793"
"17.60000","1.46655","1343.66394"
"17.70000","1.47501","1350.15942"
"17.80000","1.48348","1357.73132"
"17.90000","1.49195","1363.51453"
"18.00000","1.50041","1370.04834"
"18.10000","1.50878","1377.56006"
"18.20000","1.51694","1383.60803"
"18.30000","1.52491","1390.01733"
"18.40000","1.53347","1396.58093"
"18.50000","1.54184","1403.34192"
"18.60000","1.55021","1410.68506"
"18.70000","1.55887","1417.42114"
"18.80000","1.56744","1425.58618"
"18.90000","1.57540","1431.32703"
"19.00000","1.58317","1437.09998"
"19.10000","1.59153","1444.78870"
"19.20000","1.60040","1452.22205"
"19.30000","1.60887","1458.35388"
"19.40000","1.61703","1465.30298"
"19.50000","1.62540","1471.92773"
"19.60000","1.63336","1478.52661"
"19.70000","1.64142","1484.88330"
"19.80000","1.64989","1492.13013"
"19.90000","1.65866","1498.76660"
"20.00000","1.66713","1505.43201"
"20.10000","1.67519","1512.12573"
"20.20000","1.68335","1518.84045"
"20.30000","1.69172","1525.41821"
"20.40000","1.70009","1532.81543"
"20.50000","1.70845","1539.63599"
"20.60000","1.71702","1546.96350"
"20.70000","1.72549","1554.67737"
"20.80000","1.73375","1561.68433"
"20.90000","1.74202","1568.91406"
"21.00000","1.74998","1574.84277"
"21.10000","1.75824","1582.30127"
"21.20000","1.76691","1589.13904"
"21.30000","1.77558","1597.02063"
"21.40000","1.78395","1603.47766"
"21.50000","1.79231","1611.15308"
"21.60000","1.80038","1618.22510"
"21.70000","1.80834","1624.08350"
"21.80000","1.81670","1631.41492"
"21.90000","1.82537","1638.20178"
"22.00000","1.83404","1645.29590"
"22.10000","1.84231","1652.18689"
"22.20000","1.85037","1659.49329"
"22.30000","1.85833","1666.16589"
"22.40000","1.86670","1672.84680"
"22.50000","1.87496","1680.14319"
"22.60000","1.88343","1686.60315"
"22.70000","1.89200","1694.41492"
"22.80000","1.90016","1701.59521"
"22.90000","1.90853","1706.94519"
"23.00000","1.91669","1713.99133"
"23.10000","1.92496","1719.21045"
"23.20000","1.93342","1727.79321"
"23.30000","1.94189","1734.24463"
"23.40000","1.95036","1741.32458"
"23.50000","1.95882","1747.54187"
"23.60000","1.96729","1754.84045"
"23.70000","1.97535","1761.30530"
"23.80000","1.98332","1767.82275"
"23.90000","1.99168","1774.86328"
"24.00000","2.00035","1783.45312"
"24.10000","2.00882","1789.88672"
"24.20000","2.01708","1797.36609"
"24.30000","2.02535","1803.97363"
"24.40000","2.03351","1811.35217"
"24.50000","2.04157","1817.82642"
"24.60000","2.05014","1824.46521"
"24.70000","2.05891","1832.69141"
"24.80000","2.06718","1839.91394"
"24.90000","2.07524","1846.34753"
"25.00000","2.08351","1853.83948"
"25.10000","2.09177","1860.21594"
"25.20000","2.10004","1867.41479"
"25.30000","2.10840","1874.88428"
"25.40000","2.11707","1882.36682"
"25.50000","2.12544","1889.45386"
"25.60000","2.13360","1896.46729"
"25.70000","2.14176","1903.73999"
"25.80000","2.15003","1910.16553"
"25.90000","2.15829","1917.44604"
"26.00000","2.16666","1924.69849"
"26.10000","2.17513","1932.54614"
"26.20000","2.18379","1939.02905"
"26.30000","2.19226","1946.37537"
"26.40000","2.20043","1953.72327"
"26.50000","2.20849","1960.65125"
"26.60000","2.21675","1967.91528"
"26.70000","2.22542","1974.79395"
"26.80000","2.23409","1983.07019"
"26.90000","2.24226","1988.87842"
"27.00000","2.25032","1996.58765"
"27.10000","2.25828","2004.06873"
"27.20000","2.26665","2010.52332"
"27.30000","2.27501","2018.36633"
"27.40000","2.28368","2026.29346"
"27.50000","2.29205","2033.79480"
"27.60000","2.30051","2041.53601"
"27.70000","2.30858","2047.26904"
"27.80000","2.31674","2054.46582"
"27.90000","2.32511","2062.42944"
"28.00000","2.33347","2069.80249"
"28.10000","2.34174","2076.22974"
"28.20000","2.35031","2083.98120"
"28.30000","2.35897","2091.87817"
"28.40000","2.36724","2099.86011"
"28.50000","2.37510","2106.37500"
"28.60000","2.38316","2113.31934"
"28.70000","2.39183","2120.40796"
"28.80000","2.40040","2128.32007"
"28.90000","2.40867","2135.36938"
"29.00000","2.41713","2142.72266"
"29.10000","2.42530","2149.39282"
"29.20000","2.43326","2157.37158"
"29.30000","2.44152","2164.41309"
"29.40000","2.45019","2172.21558"
"29.50000","2.45896","2178.88721"
"29.60000","2.46713","2187.08057"
"29.70000","2.47529","2194.34302"
"29.80000","2.48356","2200.25928"
"29.90000","2.49172","2207.86963"
"30.00000","2.50019","2215.34058"
"30.10000","2.50865","2222.46509"
"30.20000","2.51712","2230.31445"
"30.30000","2.52538","2238.60181"
"30.40000","2.53355","2244.48608"
"30.50000","2.54161","2251.26196"
"30.60000","2.54988","2257.97363"
"30.70000","2.55834","2266.37549"
"30.80000","2.56701","2273.89038"
"30.90000","2.57558","2280.28711"
"31.00000","2.58405","2288.41846"
"31.10000","2.59201","2294.45166"
"31.20000","2.59997","2301.79175"
"31.30000","2.60804","2307.77295"
"31.40000","2.61680","2317.43237"
"31.50000","2.62537","2324.45654"
"31.60000","2.63394","2331.62427"
"31.70000","2.64220","2338.55615"
"31.80000","2.65007","2345.67212"
"31.90000","2.65833","2352.74585"
"32.00000","2.66680","2360.22314"
"32.10000","2.67526","2367.91943"
"32.20000","2.68373","2375.55493"
"32.30000","2.69230","2382.97729"
"32.40000","2.70077","2389.64990"
"32.50000","2.70853","2396.16479"
"32.60000","2.71669","2403.95312"
"32.70000","2.72506","2410.94922"
"32.80000","2.73352","2418.39038"
"32.90000","2.74189","2425.86426"
"33.00000","2.75036","2433.65405"
"33.10000","2.75892","2440.42773"
"33.20000","2.76689","2447.72632"
"33.30000","2.77495","2454.40967"
"33.40000","2.78332","2462.32422"
"33.50000","2.79188","2468.92993"
"33.60000","2.80025","2477.09106"
"33.70000","2.80861","2484.83618"
"33.80000","2.81708","2491.52295"
"33.90000","2.82504","2498.54395"
"34.00000","2.83311","2504.90869"
"34.10000","2.84168","2513.75781"
"34.20000","2.85034","2520.81030"
"34.30000","2.85871","2528.46289"
"34.40000","2.86697","2535.91504"
"34.50000","2.87544","2542.24658"
"34.60000","2.88381","2549.64624"
"34.70000","2.89197","2557.08740"
"34.80000","2.90044","2564.72534"
"34.90000","2.90911","2572.25586"
"35.00000","2.91727","2579.18433"
"35.10000","2.92543","2586.61621"
"35.20000","2.93360","2593.21509"
"35.30000","2.94186","2600.67480"
"35.40000","2.95013","2608.01196"
"35.50000","2.95849","2615.51318"
"35.60000","2.96706","2622.38867"
"35.70000","2.97553","2630.11597"
"35.80000","2.98379","2635.97437"
"35.90000","2.99196","2644.09009"
"36.00000","3.00002","2651.09717"
"36.10000","3.00819","2657.43652"
"36.20000","3.01665","2665.01880"
"36.30000","3.02522","2672.74268"
"36.40000","3.03369","2679.93872"
"36.50000","3.04175","2687.35010"
"36.60000","3.05002","2693.46704"
"36.70000","3.05828","2701.57812"
"36.80000","3.06685","2707.97485"
"36.90000","3.07542","2716.70776"
"37.00000","3.08378","2724.45776"
"37.10000","3.09205","2730.91479"
"37.20000","3.10041","2738.40381"
"37.30000","3.10868","2746.30396"
"37.40000","3.11684","2752.70459"
"37.50000","3.12521","2759.74854"
"37.60000","3.13357","2767.47949"
"37.70000","3.14194","2774.53369"
"37.80000","3.15051","2781.53687"
"37.90000","3.15907","2788.86182"
"38.00000","3.16694","2795.64331"
"38.10000","3.17500","2802.73975"
"38.20000","3.18357","2810.50269"
"38.30000","3.19213","2817.99634"
"38.40000","3.20040","2825.64673"
"38.50000","3.20887","2833.11523"
"38.60000","3.21723","2841.01562"
"38.70000","3.22509","2847.38257"
"38.80000","3.23316","2854.18823"
"38.90000","3.24172","2861.46729"
"39.00000","3.25039","2868.47827"
"39.10000","3.25866","2875.42407"
"39.20000","3.26672","2882.90527"
"39.30000","3.27519","2890.04956"
"39.40000","3.28355","2897.42871"
"39.50000","3.29172","2904.32300"
"39.60000","3.30008","2911.06738"
"39.70000","3.30855","2918.70435"
"39.80000","3.31682","2925.68945"
"39.90000","3.32518","2933.31323"
"40.00000","3.33335","2940.22388"
"40.10000","3.34161","2946.76807"
"40.20000","3.34988","2953.88403"
"40.30000","3.35844","2961.71924"
"40.40000","3.36711","2969.71899"
"40.50000","3.37558","2976.19336"
"40.60000","3.38384","2982.79053"
"40.70000","3.39191","2990.57788"
"40.80000","3.39997","2996.98340"
"40.90000","3.40844","3004.63354"
"41.00000","3.41711","3010.99976"
"41.10000","3.42557","3018.40186"
"41.20000","3.43384","3026.10913"
"41.30000","3.44190","3032.53882"
"41.40000","3.44986","3038.42236"
"41.50000","3.45823","3046.51782"
"41.60000","3.46670","3053.38232"
"41.70000","3.47536","3059.92139"
"41.80000","3.48373","3067.89062"
"41.90000","3.49210","3075.34521"
"42.00000","3.50036","3082.61304"
"42.10000","3.50832","3088.94873"
"42.20000","3.51659","3095.59937"
"42.30000","3.52526","3103.11475"
"42.40000","3.53352","3110.61865"
"42.50000","3.54199","3116.52490"
"42.60000","3.55056","3123.83447"
"42.70000","3.55882","3130.51392"
"42.80000","3.56658","3136.98340"
"42.90000","3.57495","3143.61035"
"43.00000","3.58372","3150.64111"
"43.10000","3.59229","3158.33130"
"43.20000","3.60035","3164.31812"
"43.30000","3.60861","3171.36133"
"43.40000","3.61708","3179.38989"
"43.50000","3.62524","3184.92578"
"43.60000","3.63341","3192.46313"
"43.70000","3.64228","3199.31665"
"43.80000","3.65064","3207.07812"
"43.90000","3.65871","3213.17236"
"44.00000","3.66687","3219.81299"
"44.10000","3.67514","3226.20972"
"44.20000","3.68350","3233.77466"
"44.30000","3.69177","3239.46289"
"44.40000","3.70034","3246.27344"
"44.50000","3.70880","3254.25977"
"44.60000","3.71707","3260.73315"
"44.70000","3.72523","3267.98560"
"44.80000","3.73330","3273.93481"
"44.90000","3.74156","3281.44507"
"45.00000","3.74983","3286.54419"
"45.10000","3.75849","3295.13550"
"45.20000","3.76716","3301.58325"
"45.30000","3.77543","3307.90308"
"45.40000","3.78369","3314.09912"
"45.50000","3.79176","3320.54468"
"45.60000","3.80002","3326.59473"
"45.70000","3.80869","3333.36523"
"45.80000","3.81716","3340.03467"
"45.90000","3.82562","3346.76978"
"46.00000","3.83379","3352.88452"
"46.10000","3.84185","3359.35791"
"46.20000","3.85001","3365.11987"
"46.30000","3.85848","3372.59619"
"46.40000","3.86705","3379.04614"
"46.50000","3.87562","3385.61621"
"46.60000","3.88388","3392.25562"
"46.70000","3.89225","3398.59204"
"46.80000","3.90021","3405.01489"
"46.90000","3.90837","3410.66943"
"47.00000","3.91694","3417.87793"
"47.10000","3.92521","3424.56738"
"47.20000","3.93337","3430.35156"
"47.30000","3.94194","3436.69946"
"47.40000","3.95040","3443.57129"
"47.50000","3.95847","3449.89893"
"47.60000","3.96653","3456.08789"
"47.70000","3.97500","3462.23145"
"47.80000","3.98377","3468.93213"
"47.90000","3.99203","3475.68091"
"48.00000","4.00040","3481.54712"
"48.10000","4.00876","3487.94751"
"48.20000","4.01683","3494.05151"
"48.30000","4.02489","3501.15234"
"48.40000","4.03356","3507.45654"
"48.50000","4.04233","3513.90869"
"48.60000","4.05069","3520.16943"
"48.70000","4.05876","3526.00879"
"48.80000","4.06712","3532.09668"
"48.90000","4.07539","3538.36426"
"49.00000","4.08355","3544.13159"
"49.10000","4.09192","3549.91821"
"49.20000","4.10049","3555.21558"
"49.30000","4.10875","3562.02612"
"49.40000","4.11702","3567.55933"
"49.50000","4.12518","3574.49512"
"49.60000","4.13345","3580.06982"
"49.70000","4.14171","3585.34839"
"49.80000","4.14998","3592.68457"
"49.90000","4.15864","3598.10107"
"50.00000","4.16701","3604.43188"
"50.10000","4.17538","3608.96631"
"50.20000","4.18354","3614.95459"
"50.30000","4.19150","3620.50684"
"50.40000","4.19987","3625.38184"
"50.50000","4.20854","3632.57373"
"50.60000","4.21721","3637.33496"
"50.70000","4.22557","3643.66357"
"50.80000","4.23374","3648.25049"
"50.90000","4.24190","3655.03198"
"51.00000","4.25027","3659.09668"
"51.10000","4.25853","3664.53149"
"51.20000","4.26690","3670.73535"
"51.30000","4.27536","3676.45581"
"51.40000","4.28383","3682.67310"
"51.50000","4.29210","3687.86230"
"51.60000","4.30016","3693.27246"
"51.70000","4.30832","3698.02563"
"51.80000","4.31689","3704.06323"
"51.90000","4.32526","3709.06006"
"52.00000","4.33352","3714.58301"
"52.10000","4.34209","3718.78345"
"52.20000","4.35045","3724.63550"
"52.30000","4.35832","3729.46289"
"52.40000","4.36648","3734.06445"
"52.50000","4.37495","3738.33545"
"52.60000","4.38372","3744.29492"
"52.70000","4.39198","3749.04614"
"52.80000","4.40035","3753.54370"
"52.90000","4.40861","3758.61719"
"53.00000","4.41647","3763.06592"
"53.10000","4.42464","3767.51953"
"53.20000","4.43351","3772.08032"
"53.30000","4.44228","3777.27832"
"53.40000","4.45044","3781.57910"
"53.50000","4.45840","3786.10083"
"53.60000","4.46687","3789.77686"
"53.70000","4.47524","3794.06372"
"53.80000","4.48350","3797.97339"
"53.90000","4.49207","3801.97168"
"54.00000","4.50064","3805.62769"
"54.10000","4.50900","3810.04370"
"54.20000","4.51717","3813.26855"
"54.30000","4.52513","3816.15137"
"54.40000","4.53340","3819.29956"
"54.50000","4.54176","3821.81714"
"54.60000","4.55033","3825.69849"
"54.70000","4.55869","3828.17749"
"54.80000","4.56716","3832.29248"
"54.90000","4.57553","3834.09644"
"55.00000","4.58349","3837.04858"
"55.10000","4.59155","3839.02441"
"55.20000","4.60012","3840.74072"
"55.30000","4.60879","3842.99634"
"55.40000","4.61726","3843.91772"
"55.50000","4.62552","3845.16528"
"55.60000","4.63338","3844.87915"
"55.70000","4.64155","3845.47144"
"55.80000","4.64991","3845.32812"
"55.90000","4.65848","3844.06665"
"56.00000","4.66705","3843.79712"
"56.10000","4.67531","3841.56396"
"56.20000","4.68378","3838.28516"
"56.30000","4.69204","3834.72339"
"56.40000","4.70001","3829.07959"
"56.50000","4.70837","3820.97852"
"56.60000","4.71704","3811.09521"
"56.70000","4.72541","3794.85034"
"56.80000","4.73387","3766.83911"
"56.90000","4.74254","3698.02295"
"56.91800","4.74405","3422.93311"
"56.92200","4.74436","3085.04517"
"56.92600","4.74476","2693.17554"
"56.93000","4.74526","2269.07715"
"56.93200","4.74547","2059.19116"
