Repository: Panithan-Lertsuntivit/3D-Filament-Dyes

# 3D-Filament-Dyes
ME 103 Project - Effect of Dyes on 3D Prints


Randomize-Prints
- Contains algorithm to randomize prints to avoid bias using MATLAB

File: Data_Processing/Tensile-Data/Sequence_21.csv
General : Start date,"10/29/2024 9:53 AM"
General : End date,"10/29/2024 9:54 AM"
Specimen notes : Specimen note 1,"Day 2, black, 215, batch 9, seq 21"
Test : Rate 1,"5.00000",mm/min

Time,Extension,Load
(s),(mm),(N)
"0.00000","-0.00020","2.09135"
"0.10000","0.00101","2.20574"
"0.20000","0.01068","13.23072"
"0.30000","0.02379","40.41041"
"0.40000","0.03246","57.10105"
"0.50000","0.04032","70.29717"
"0.60000","0.04899","85.59314"
"0.70000","0.05775","101.53238"
"0.80000","0.06662","115.63896"
"0.90000","0.07519","130.84247"
"1.00000","0.08346","143.78865"
"1.10000","0.09152","157.20024"
"1.20000","0.09968","170.84297"
"1.30000","0.10805","185.89526"
"1.40000","0.11672","199.89449"
"1.50000","0.12529","213.64536"
"1.60000","0.13385","228.21342"
"1.70000","0.14192","242.33020"
"1.80000","0.14998","255.47540"
"1.90000","0.15825","269.26071"
"2.00000","0.16681","283.30148"
"2.10000","0.17528","298.32321"
"2.20000","0.18375","313.55887"
"2.30000","0.19221","327.80963"
"2.40000","0.20028","341.33795"
"2.50000","0.20834","355.17184"
"2.60000","0.21640","368.59833"
"2.70000","0.22517","384.40674"
"2.80000","0.23344","399.18240"
"2.90000","0.24180","412.38168"
"3.00000","0.25037","426.59250"
"3.10000","0.25864","441.40344"
"3.20000","0.26660","453.35925"
"3.30000","0.27486","468.60898"
"3.40000","0.28353","481.40317"
"3.50000","0.29190","496.58081"
"3.60000","0.30026","509.99945"
"3.70000","0.30853","523.79730"
"3.80000","0.31659","537.37036"
"3.90000","0.32466","549.95532"
"4.00000","0.33292","564.89868"
"4.10000","0.34179","578.57672"
"4.20000","0.35026","593.02484"
"4.30000","0.35872","607.69562"
"4.40000","0.36699","621.61884"
"4.50000","0.37505","634.34717"
"4.60000","0.38312","649.26550"
"4.70000","0.39148","661.70941"
"4.80000","0.40025","674.92511"
"4.90000","0.40872","688.56238"
"5.00000","0.41698","703.00665"
"5.10000","0.42505","715.93018"
"5.20000","0.43321","729.08240"
"5.30000","0.44148","743.70612"
"5.40000","0.44994","756.96802"
"5.50000","0.45841","771.23291"
"5.60000","0.46698","785.05579"
"5.70000","0.47514","797.83118"
"5.80000","0.48351","811.50916"
"5.90000","0.49167","824.76874"
"6.00000","0.49984","837.58325"
"6.10000","0.50830","850.55920"
"6.20000","0.51687","864.04608"
"6.30000","0.52534","877.87531"
"6.40000","0.53350","890.46576"
"6.50000","0.54156","903.45654"
"6.60000","0.54983","917.39624"
"6.70000","0.55820","931.69946"
"6.80000","0.56676","945.98547"
"6.90000","0.57513","958.85803"
"7.00000","0.58370","972.19440"
"7.10000","0.59196","985.71259"
"7.20000","0.59982","999.14453"
"7.30000","0.60799","1011.59161"
"7.40000","0.61666","1024.35046"
"7.50000","0.62512","1038.69055"
"7.60000","0.63349","1052.17578"
"7.70000","0.64185","1065.04602"
"7.80000","0.65022","1078.14026"
"7.90000","0.65818","1090.24500"
"8.00000","0.66655","1103.09314"
"8.10000","0.67481","1116.26196"
"8.20000","0.68348","1129.48303"
"8.30000","0.69195","1143.01294"
"8.40000","0.70011","1155.82434"
"8.50000","0.70858","1169.02368"
"8.60000","0.71654","1182.37170"
"8.70000","0.72471","1194.75696"
"8.80000","0.73327","1207.92639"
"8.90000","0.74204","1221.18530"
"9.00000","0.75031","1233.98560"
"9.10000","0.75857","1246.58862"
"9.20000","0.76674","1259.12744"
"9.30000","0.77490","1272.40039"
"9.40000","0.78317","1284.39148"
"9.50000","0.79163","1297.27808"
"9.60000","0.80020","1309.56763"
"9.70000","0.80857","1322.41589"
"9.80000","0.81683","1334.94434"
"9.90000","0.82490","1347.38049"
"10.00000","0.83306","1358.94849"
"10.10000","0.84143","1370.61511"
"10.20000","0.84989","1384.19128"
"10.30000","0.85856","1396.70105"
"10.40000","0.86683","1408.98755"
"10.50000","0.87509","1421.26062"
"10.60000","0.88336","1432.67029"
"10.70000","0.89142","1445.29211"
"10.80000","0.89978","1457.97192"
"10.90000","0.90845","1469.81873"
"11.00000","0.91712","1482.20703"
"11.10000","0.92539","1494.70422"
"11.20000","0.93345","1506.50500"
"11.30000","0.94151","1517.79712"
"11.40000","0.94988","1529.91125"
"11.50000","0.95835","1541.86865"
"11.60000","0.96671","1554.23657"
"11.70000","0.97528","1567.30176"
"11.80000","0.98344","1579.04443"
"11.90000","0.99191","1590.85913"
"12.00000","0.99997","1603.04065"
"12.10000","1.00824","1614.48328"
"12.20000","1.01671","1627.43408"
"12.30000","1.02477","1638.03748"
"12.40000","1.03283","1649.17859"
"12.50000","1.04140","1661.81506"
"12.60000","1.04987","1673.93311"
"12.70000","1.05793","1685.06787"
"12.80000","1.06620","1695.95337"
"12.90000","1.07486","1708.81177"
"13.00000","1.08333","1719.88379"
"13.10000","1.09170","1730.98389"
"13.20000","1.10016","1742.08264"
"13.30000","1.10843","1753.21497"
"13.40000","1.11639","1764.28223"
"13.50000","1.12466","1776.14636"
"13.60000","1.13342","1787.71033"
"13.70000","1.14199","1798.93994"
"13.80000","1.14995","1811.65564"
"13.90000","1.15822","1822.73560"
"14.00000","1.16669","1833.65625"
"14.10000","1.17505","1845.57288"
"14.20000","1.18332","1856.63477"
"14.30000","1.19188","1868.24426"
"14.40000","1.20025","1879.85376"
"14.50000","1.20852","1891.44275"
"14.60000","1.21678","1902.27893"
"14.70000","1.22505","1912.62146"
"14.80000","1.23311","1922.93408"
"14.90000","1.24148","1933.71619"
"15.00000","1.24984","1944.86731"
"15.10000","1.25851","1956.27002"
"15.20000","1.26708","1967.38525"
"15.30000","1.27534","1978.45642"
"15.40000","1.28341","1989.11780"
"15.50000","1.29147","1999.74304"
"15.60000","1.29983","2010.70776"
"15.70000","1.30850","2021.97168"
"15.80000","1.31697","2033.77405"
"15.90000","1.32534","2044.53564"
"16.00000","1.33320","2054.93701"
"16.10000","1.34146","2064.52246"
"16.20000","1.34973","2074.27051"
"16.30000","1.35840","2085.79834"
"16.40000","1.36676","2096.15186"
"16.50000","1.37523","2107.40576"
"16.60000","1.38349","2117.36816"
"16.70000","1.39156","2128.23267"
"16.80000","1.39952","2138.54468"
"16.90000","1.40819","2149.08838"
"17.00000","1.41686","2160.45410"
"17.10000","1.42512","2171.88428"
"17.20000","1.43369","2182.29565"
"17.30000","1.44216","2192.43384"
"17.40000","1.45022","2201.79761"
"17.50000","1.45798","2212.00635"
"17.60000","1.46635","2222.39502"
"17.70000","1.47511","2232.70776"
"17.80000","1.48348","2242.67969"
"17.90000","1.49185","2252.42212"
"18.00000","1.50031","2262.99487"
"18.10000","1.50828","2272.69482"
"18.20000","1.51634","2282.60181"
"18.30000","1.52481","2291.89526"
"18.40000","1.53368","2302.91626"
"18.50000","1.54204","2312.85059"
"18.60000","1.55011","2322.58521"
"18.70000","1.55827","2332.27246"
"18.80000","1.56664","2341.90381"
"18.90000","1.57460","2351.63110"
"19.00000","1.58306","2360.53418"
"19.10000","1.59163","2370.68970"
"19.20000","1.60000","2380.30811"
"19.30000","1.60846","2389.70898"
"19.40000","1.61663","2399.70654"
"19.50000","1.62479","2409.69263"
"19.60000","1.63306","2419.34741"
"19.70000","1.64173","2429.33862"
"19.80000","1.65029","2439.26758"
"19.90000","1.65876","2449.42285"
"20.00000","1.66723","2459.99414"
"20.10000","1.67519","2468.25635"
"20.20000","1.68305","2477.54688"
"20.30000","1.69152","2487.01636"
"20.40000","1.70009","2496.02002"
"20.50000","1.70875","2505.78101"
"20.60000","1.71702","2514.90894"
"20.70000","1.72508","2524.00586"
"20.80000","1.73315","2533.27173"
"20.90000","1.74141","2541.52686"
"21.00000","1.74988","2550.62280"
"21.10000","1.75834","2559.49878"
"21.20000","1.76681","2568.78589"
"21.30000","1.77528","2577.84009"
"21.40000","1.78344","2587.16895"
"21.50000","1.79141","2595.57544"
"21.60000","1.79967","2603.71069"
"21.70000","1.80834","2613.38940"
"21.80000","1.81681","2621.03589"
"21.90000","1.82517","2629.84424"
"22.00000","1.83374","2639.29590"
"22.10000","1.84200","2647.21802"
"22.20000","1.84987","2655.52588"
"22.30000","1.85793","2663.11890"
"22.40000","1.86650","2671.99951"
"22.50000","1.87516","2681.37427"
"22.60000","1.88343","2690.15698"
"22.70000","1.89180","2697.77441"
"22.80000","1.90006","2706.63135"
"22.90000","1.90812","2715.78442"
"23.00000","1.91639","2723.85474"
"23.10000","1.92506","2732.12012"
"23.20000","1.93383","2741.53564"
"23.30000","1.94199","2749.39600"
"23.40000","1.94995","2757.52295"
"23.50000","1.95822","2765.54517"
"23.60000","1.96648","2773.34448"
"23.70000","1.97485","2781.20483"
"23.80000","1.98332","2789.43896"
"23.90000","1.99188","2798.44946"
"24.00000","2.00025","2806.64429"
"24.10000","2.00841","2814.73804"
"24.20000","2.01658","2822.87744"
"24.30000","2.02484","2831.27588"
"24.40000","2.03311","2839.10571"
"24.50000","2.04157","2848.44849"
"24.60000","2.05014","2857.15283"
"24.70000","2.05871","2866.20557"
"24.80000","2.06697","2874.24292"
"24.90000","2.07494","2881.01807"
"25.00000","2.08300","2888.47412"
"25.10000","2.09137","2897.67261"
"25.20000","2.10024","2906.14648"
"25.30000","2.10880","2914.29126"
"25.40000","2.11697","2922.64429"
"25.50000","2.12503","2930.84619"
"25.60000","2.13310","2938.52563"
"25.70000","2.14136","2945.96826"
"25.80000","2.14983","2953.57544"
"25.90000","2.15839","2962.50146"
"26.00000","2.16676","2970.73315"
"26.10000","2.17523","2978.30298"
"26.20000","2.18349","2986.95776"
"26.30000","2.19156","2994.21167"
"26.40000","2.19982","3001.25146"
"26.50000","2.20829","3010.04028"
"26.60000","2.21655","3018.31909"
"26.70000","2.22512","3026.80542"
"26.80000","2.23379","3034.99634"
"26.90000","2.24205","3041.71118"
"27.00000","2.24992","3048.70654"
"27.10000","2.25808","3056.55908"
"27.20000","2.26675","3064.72168"
"27.30000","2.27521","3073.66260"
"27.40000","2.28338","3080.74707"
"27.50000","2.29195","3089.11133"
"27.60000","2.30001","3097.03271"
"27.70000","2.30797","3103.56177"
"27.80000","2.31634","3111.79517"
"27.90000","2.32511","3120.00000"
"28.00000","2.33378","3129.10718"
"28.10000","2.34184","3136.48608"
"28.20000","2.35000","3144.29321"
"28.30000","2.35827","3150.65454"
"28.40000","2.36653","3158.51001"
"28.50000","2.37490","3165.82910"
"28.60000","2.38337","3174.41528"
"28.70000","2.39183","3181.10962"
"28.80000","2.40040","3189.76416"
"28.90000","2.40846","3197.07910"
"29.00000","2.41643","3203.64844"
"29.10000","2.42479","3211.34326"
"29.20000","2.43306","3219.15894"
"29.30000","2.44173","3227.41504"
"29.40000","2.45039","3234.85767"
"29.50000","2.45866","3242.66699"
"29.60000","2.46672","3249.55200"
"29.70000","2.47469","3256.56128"
"29.80000","2.48285","3264.23193"
"29.90000","2.49152","3271.13794"
"30.00000","2.50019","3280.45044"
"30.10000","2.50875","3287.94238"
"30.20000","2.51692","3295.22534"
"30.30000","2.52488","3302.23779"
"30.40000","2.53315","3309.90845"
"30.50000","2.54151","3317.64819"
"30.60000","2.54998","3324.74292"
"30.70000","2.55844","3332.26880"
"30.80000","2.56701","3339.79907"
"30.90000","2.57548","3347.56641"
"31.00000","2.58344","3354.49097"
"31.10000","2.59140","3361.31519"
"31.20000","2.59987","3368.17139"
"31.30000","2.60834","3375.65308"
"31.40000","2.61670","3383.39355"
"31.50000","2.62537","3390.35693"
"31.60000","2.63374","3397.68042"
"31.70000","2.64170","3404.63965"
"31.80000","2.64976","3411.65918"
"31.90000","2.65813","3418.84644"
"32.00000","2.66680","3427.10864"
"32.10000","2.67516","3433.76318"
"32.20000","2.68353","3441.58447"
"32.30000","2.69179","3448.04590"
"32.40000","2.69966","3454.36865"
"32.50000","2.70792","3462.64478"
"32.60000","2.71659","3469.74365"
"32.70000","2.72526","3477.12744"
"32.80000","2.73352","3483.29395"
"32.90000","2.74179","3490.89087"
"33.00000","2.75026","3497.44751"
"33.10000","2.75842","3504.86963"
"33.20000","2.76658","3511.45605"
"33.30000","2.77515","3518.57568"
"33.40000","2.78372","3524.97095"
"33.50000","2.79208","3532.32837"
"33.60000","2.80045","3538.90137"
"33.70000","2.80841","3545.50635"
"33.80000","2.81658","3551.64453"
"33.90000","2.82474","3559.56079"
"34.00000","2.83321","3566.51294"
"34.10000","2.84188","3573.38672"
"34.20000","2.85034","3581.27832"
"34.30000","2.85871","3586.96021"
"34.40000","2.86677","3592.69653"
"34.50000","2.87484","3598.95312"
"34.60000","2.88300","3604.64868"
"34.70000","2.89147","3611.24414"
"34.80000","2.90003","3617.95728"
"34.90000","2.90840","3624.59302"
"35.00000","2.91646","3631.34790"
"35.10000","2.92473","3638.33057"
"35.20000","2.93309","3644.42310"
"35.30000","2.94166","3651.57764"
"35.40000","2.95033","3657.95654"
"35.50000","2.95860","3664.73389"
"35.60000","2.96686","3671.03735"
"35.70000","2.97513","3677.00952"
"35.80000","2.98319","3682.98706"
"35.90000","2.99155","3690.04321"
"36.00000","3.00022","3696.64502"
"36.10000","3.00859","3703.46631"
"36.20000","3.01695","3710.14697"
"36.30000","3.02542","3716.03174"
"36.40000","3.03379","3722.19336"
"36.50000","3.04165","3728.59351"
"36.60000","3.04971","3733.59473"
"36.70000","3.05838","3739.74219"
"36.80000","3.06695","3746.93286"
"36.90000","3.07511","3753.33643"
"37.00000","3.08348","3758.29297"
"37.10000","3.09174","3764.68335"
"37.20000","3.09971","3769.93677"
"37.30000","3.10797","3775.67236"
"37.40000","3.11664","3781.86133"
"37.50000","3.12531","3787.23193"
"37.60000","3.13347","3794.41577"
"37.70000","3.14154","3799.24316"
"37.80000","3.14990","3804.90723"
"37.90000","3.15827","3810.31812"
"38.00000","3.16653","3816.87183"
"38.10000","3.17500","3822.08984"
"38.20000","3.18337","3827.43115"
"38.30000","3.19163","3832.78735"
"38.40000","3.20010","3837.85938"
"38.50000","3.20816","3843.59546"
"38.60000","3.21643","3848.66772"
"38.70000","3.22459","3854.38354"
"38.80000","3.23316","3859.65381"
"38.90000","3.24193","3865.14624"
"39.00000","3.25029","3871.39868"
"39.10000","3.25856","3876.69067"
"39.20000","3.26662","3880.56177"
"39.30000","3.27479","3885.68237"
"39.40000","3.28325","3891.45825"
"39.50000","3.29202","3896.46851"
"39.60000","3.30049","3901.47412"
"39.70000","3.30865","3906.06812"
"39.80000","3.31661","3909.89551"
"39.90000","3.32468","3914.02808"
"40.00000","3.33314","3918.19849"
"40.10000","3.34151","3921.75024"
"40.20000","3.35008","3926.52271"
"40.30000","3.35844","3931.08350"
"40.40000","3.36681","3934.75928"
"40.50000","3.37518","3939.20020"
"40.60000","3.38314","3942.09448"
"40.70000","3.39150","3945.43628"
"40.80000","3.39997","3950.15137"
"40.90000","3.40814","3953.36719"
"41.00000","3.41680","3957.14819"
"41.10000","3.42537","3959.12305"
"41.20000","3.43354","3962.15063"
"41.30000","3.44140","3963.60522"
"41.40000","3.44976","3965.78271"
"41.50000","3.45873","3968.53540"
"41.60000","3.46710","3970.94067"
"41.70000","3.47526","3971.73535"
"41.80000","3.48353","3972.63403"
"41.90000","3.49179","3973.96899"
"42.00000","3.49986","3974.56616"
"42.10000","3.50812","3975.54712"
"42.20000","3.51699","3975.42188"
"42.30000","3.52536","3975.84814"
"42.40000","3.53342","3974.89746"
"42.50000","3.54169","3973.75830"
"42.60000","3.55005","3971.70996"
"42.70000","3.55822","3970.18384"
"42.80000","3.56658","3966.56396"
"42.90000","3.57505","3963.01562"
"43.00000","3.58352","3958.29785"
"43.10000","3.59188","3953.08740"
"43.20000","3.60005","3945.67847"
"43.30000","3.60821","3936.72656"
"43.40000","3.61648","3925.44604"
"43.50000","3.62474","3910.22632"
"43.60000","3.63341","3889.74658"
"43.70000","3.64208","3858.88037"
"43.80000","3.65044","3796.85791"
"43.83600","3.65337","3542.46094"
"43.84000","3.65367","3222.22632"
"43.84400","3.65407","2831.70630"
"43.84800","3.65447","2405.04956"
"43.85000","3.65468","2192.01294"

File: Data_Processing/Tensile-Data/Sequence_27.csv
General : Start date,"10/29/2024 10:12 AM"
General : End date,"10/29/2024 10:13 AM"
Specimen notes : Specimen note 1,"Day 2, red, 215, batch 8, seq 27"
Test : Rate 1,"5.00000",mm/min

Time,Extension,Load
(s),(mm),(N)
"0.00000","0.00000","0.94058"
"0.10000","0.00121","0.08654"
"0.20000","0.00947","10.27863"
"0.30000","0.02308","38.06085"
"0.40000","0.03235","57.84563"
"0.50000","0.04092","73.10320"
"0.60000","0.04979","88.92570"
"0.70000","0.05826","103.26969"
"0.80000","0.06622","118.02972"
"0.90000","0.07449","130.93359"
"1.00000","0.08326","146.35884"
"1.10000","0.09202","160.78824"
"1.20000","0.10059","175.43388"
"1.30000","0.10886","188.67702"
"1.40000","0.11692","202.40359"
"1.50000","0.12519","216.47412"
"1.60000","0.13335","231.35953"
"1.70000","0.14192","246.49095"
"1.80000","0.15059","261.71014"
"1.90000","0.15885","275.22281"
"2.00000","0.16722","290.80789"
"2.10000","0.17518","305.06882"
"2.20000","0.18334","318.82047"
"2.30000","0.19191","333.23499"
"2.40000","0.20028","347.31567"
"2.50000","0.20844","361.89240"
"2.60000","0.21701","376.31866"
"2.70000","0.22548","390.00369"
"2.80000","0.23344","403.88382"
"2.90000","0.24150","417.71066"
"3.00000","0.24997","432.23016"
"3.10000","0.25874","445.70993"
"3.20000","0.26690","459.96774"
"3.30000","0.27537","473.96146"
"3.40000","0.28373","486.83713"
"3.50000","0.29160","500.06305"
"3.60000","0.29956","514.14142"
"3.70000","0.30833","528.65076"
"3.80000","0.31710","543.44598"
"3.90000","0.32546","557.05975"
"4.00000","0.33353","570.70874"
"4.10000","0.34179","584.77771"
"4.20000","0.35006","598.62183"
"4.30000","0.35842","612.57642"
"4.40000","0.36709","625.75372"
"4.50000","0.37576","640.50433"
"4.60000","0.38392","653.91046"
"4.70000","0.39219","667.34479"
"4.80000","0.40025","680.42023"
"4.90000","0.40852","692.54608"
"5.00000","0.41688","706.06738"
"5.10000","0.42545","720.33142"
"5.20000","0.43382","734.08698"
"5.30000","0.44228","746.74402"
"5.40000","0.45045","760.48865"
"5.50000","0.45861","773.77173"
"5.60000","0.46667","786.49847"
"5.70000","0.47494","799.96027"
"5.80000","0.48361","813.87402"
"5.90000","0.49207","827.08502"
"6.00000","0.50044","840.24042"
"6.10000","0.50860","854.29297"
"6.20000","0.51647","865.61096"
"6.30000","0.52473","879.15265"
"6.40000","0.53330","892.34009"
"6.50000","0.54197","905.82770"
"6.60000","0.55043","920.03613"
"6.70000","0.55880","932.74731"
"6.80000","0.56696","945.88464"
"6.90000","0.57503","957.45648"
"7.00000","0.58319","969.53772"
"7.10000","0.59186","984.00153"
"7.20000","0.60023","996.08826"
"7.30000","0.60869","1011.14520"
"7.40000","0.61726","1023.74432"
"7.50000","0.62553","1036.18359"
"7.60000","0.63349","1048.61731"
"7.70000","0.64175","1061.43884"
"7.80000","0.65022","1075.00562"
"7.90000","0.65879","1087.89453"
"8.00000","0.66715","1099.58167"
"8.10000","0.67552","1113.26831"
"8.20000","0.68368","1126.09058"
"8.30000","0.69165","1138.16321"
"8.40000","0.69991","1150.44885"
"8.50000","0.70858","1164.32434"
"8.60000","0.71705","1176.35217"
"8.70000","0.72531","1189.32031"
"8.80000","0.73348","1202.05884"
"8.90000","0.74174","1213.63538"
"9.00000","0.74970","1225.87964"
"9.10000","0.75807","1238.36340"
"9.20000","0.76684","1250.66956"
"9.30000","0.77520","1263.05237"
"9.40000","0.78347","1276.15991"
"9.50000","0.79173","1288.40955"
"9.60000","0.80000","1299.58813"
"9.70000","0.80857","1312.30322"
"9.80000","0.81683","1324.13745"
"9.90000","0.82520","1336.88232"
"10.00000","0.83376","1349.55347"
"10.10000","0.84223","1361.28052"
"10.20000","0.85050","1373.00366"
"10.30000","0.85856","1384.37256"
"10.40000","0.86662","1396.71619"
"10.50000","0.87499","1407.53430"
"10.60000","0.88376","1420.18896"
"10.70000","0.89233","1433.21826"
"10.80000","0.90049","1444.22437"
"10.90000","0.90855","1455.77197"
"11.00000","0.91672","1466.52588"
"11.10000","0.92488","1478.65723"
"11.20000","0.93335","1490.56360"
"11.30000","0.94192","1501.85193"
"11.40000","0.95038","1513.92444"
"11.50000","0.95875","1525.12012"
"11.60000","0.96681","1536.46948"
"11.70000","0.97488","1546.94214"
"11.80000","0.98344","1558.54370"
"11.90000","0.99181","1571.68823"
"12.00000","0.99997","1583.16992"
"12.10000","1.00854","1594.67993"
"12.20000","1.01721","1606.50403"
"12.30000","1.02537","1617.12390"
"12.40000","1.03313","1628.60559"
"12.50000","1.04150","1639.64551"
"12.60000","1.05037","1651.82312"
"12.70000","1.05864","1662.87622"
"12.80000","1.06700","1674.80859"
"12.90000","1.07527","1685.49194"
"13.00000","1.08353","1697.09045"
"13.10000","1.09160","1708.09277"
"13.20000","1.10006","1718.04431"
"13.30000","1.10883","1730.22656"
"13.40000","1.11740","1741.51404"
"13.50000","1.12536","1752.04468"
"13.60000","1.13353","1762.30408"
"13.70000","1.14199","1774.10547"
"13.80000","1.15006","1784.83984"
"13.90000","1.15842","1795.98633"
"14.00000","1.16699","1807.92151"
"14.10000","1.17546","1818.07056"
"14.20000","1.18372","1830.41968"
"14.30000","1.19178","1841.04590"
"14.40000","1.19985","1852.11560"
"14.50000","1.20831","1862.11804"
"14.60000","1.21668","1873.49487"
"14.70000","1.22535","1884.92090"
"14.80000","1.23392","1896.14966"
"14.90000","1.24228","1906.20068"
"15.00000","1.25045","1916.43420"
"15.10000","1.25821","1926.91016"
"15.20000","1.26647","1937.46106"
"15.30000","1.27524","1948.72485"
"15.40000","1.28381","1959.27820"
"15.50000","1.29207","1969.06140"
"15.60000","1.30044","1979.59973"
"15.70000","1.30840","1989.81299"
"15.80000","1.31657","2000.03088"
"15.90000","1.32493","2009.70508"
"16.00000","1.33360","2020.49255"
"16.10000","1.34207","2031.69324"
"16.20000","1.35063","2041.30933"
"16.30000","1.35880","2051.96606"
"16.40000","1.36686","2062.32739"
"16.50000","1.37503","2072.09961"
"16.60000","1.38349","2082.71777"
"16.70000","1.39186","2091.76270"
"16.80000","1.40033","2102.32007"
"16.90000","1.40899","2112.05688"
"17.00000","1.41716","2121.88232"
"17.10000","1.42502","2131.35669"
"17.20000","1.43318","2141.05518"
"17.30000","1.44165","2150.80225"
"17.40000","1.45032","2161.45117"
"17.50000","1.45879","2171.17627"
"17.60000","1.46715","2180.31299"
"17.70000","1.47532","2190.20728"
"17.80000","1.48318","2199.57910"
"17.90000","1.49144","2209.44507"
"18.00000","1.50021","2219.56274"
"18.10000","1.50888","2228.85449"
"18.20000","1.51715","2237.88257"
"18.30000","1.52531","2246.96338"
"18.40000","1.53368","2255.57520"
"18.50000","1.54184","2265.49146"
"18.60000","1.55011","2273.96143"
"18.70000","1.55867","2283.59326"
"18.80000","1.56724","2293.25415"
"18.90000","1.57561","2300.96851"
"19.00000","1.58377","2310.52051"
"19.10000","1.59163","2319.56104"
"19.20000","1.59990","2327.51514"
"19.30000","1.60826","2335.98901"
"19.40000","1.61673","2345.62012"
"19.50000","1.62530","2355.06641"
"19.60000","1.63366","2363.73608"
"19.70000","1.64193","2372.38623"
"19.80000","1.64999","2381.46558"
"19.90000","1.65816","2390.25659"
"20.00000","1.66662","2399.84497"
"20.10000","1.67519","2408.87012"
"20.20000","1.68366","2418.06885"
"20.30000","1.69202","2426.97290"
"20.40000","1.70019","2435.93237"
"20.50000","1.70835","2444.74927"
"20.60000","1.71662","2453.43945"
"20.70000","1.72508","2462.80664"
"20.80000","1.73365","2471.99976"
"20.90000","1.74222","2480.55884"
"21.00000","1.75068","2489.94946"
"21.10000","1.75885","2499.19409"
"21.20000","1.76681","2506.96753"
"21.30000","1.77508","2516.12280"
"21.40000","1.78364","2525.91309"
"21.50000","1.79201","2534.41846"
"21.60000","1.80017","2543.00635"
"21.70000","1.80864","2551.64941"
"21.80000","1.81711","2560.05127"
"21.90000","1.82497","2568.12549"
"22.00000","1.83313","2577.01001"
"22.10000","1.84180","2584.99097"
"22.20000","1.85047","2594.73779"
"22.30000","1.85874","2603.40527"
"22.40000","1.86700","2612.55762"
"22.50000","1.87496","2620.24243"
"22.60000","1.88313","2628.31348"
"22.70000","1.89149","2637.01855"
"22.80000","1.90026","2647.00439"
"22.90000","1.90893","2655.61938"
"23.00000","1.91699","2664.92139"
"23.10000","1.92526","2672.89233"
"23.20000","1.93373","2682.43408"
"23.30000","1.94189","2690.12817"
"23.40000","1.95026","2699.20996"
"23.50000","1.95852","2708.41797"
"23.60000","1.96699","2716.73193"
"23.70000","1.97535","2725.33179"
"23.80000","1.98362","2734.69824"
"23.90000","1.99178","2742.24683"
"24.00000","2.00015","2750.51050"
"24.10000","2.00841","2759.69971"
"24.20000","2.01698","2767.78174"
"24.30000","2.02555","2776.87207"
"24.40000","2.03381","2785.18213"
"24.50000","2.04198","2794.30322"
"24.60000","2.05004","2802.83252"
"24.70000","2.05821","2810.04272"
"24.80000","2.06677","2820.18701"
"24.90000","2.07534","2828.66406"
"25.00000","2.08381","2837.12378"
"25.10000","2.09187","2845.99561"
"25.20000","2.10014","2854.57983"
"25.30000","2.10830","2862.59375"
"25.40000","2.11667","2870.06226"
"25.50000","2.12503","2879.77783"
"25.60000","2.13350","2887.24170"
"25.70000","2.14176","2895.89819"
"25.80000","2.15033","2904.74341"
"25.90000","2.15860","2913.33618"
"26.00000","2.16676","2921.12207"
"26.10000","2.17523","2928.91040"
"26.20000","2.18349","2938.53052"
"26.30000","2.19186","2945.79614"
"26.40000","2.20053","2954.62427"
"26.50000","2.20909","2962.65210"
"26.60000","2.21706","2970.66357"
"26.70000","2.22502","2978.72070"
"26.80000","2.23339","2987.01978"
"26.90000","2.24215","2995.73193"
"27.00000","2.25052","3003.72754"
"27.10000","2.25868","3011.38428"
"27.20000","2.26705","3019.74072"
"27.30000","2.27532","3027.67456"
"27.40000","2.28328","3035.06079"
"27.50000","2.29174","3043.66772"
"27.60000","2.30051","3051.45679"
"27.70000","2.30888","3060.15796"
"27.80000","2.31684","3068.41943"
"27.90000","2.32501","3076.05957"
"28.00000","2.33337","3083.50317"
"28.10000","2.34144","3091.83252"
"28.20000","2.34990","3099.31616"
"28.30000","2.35857","3108.33984"
"28.40000","2.36694","3116.57178"
"28.50000","2.37530","3123.89990"
"28.60000","2.38347","3132.51392"
"28.70000","2.39163","3139.03760"
"28.80000","2.40000","3147.63452"
"28.90000","2.40846","3155.86621"
"29.00000","2.41703","3163.76318"
"29.10000","2.42550","3172.54248"
"29.20000","2.43376","3179.48462"
"29.30000","2.44183","3187.67578"
"29.40000","2.44979","3194.08667"
"29.50000","2.45836","3202.38965"
"29.60000","2.46703","3210.30688"
"29.70000","2.47559","3218.48682"
"29.80000","2.48386","3226.54102"
"29.90000","2.49202","3232.95923"
"30.00000","2.49998","3241.95288"
"30.10000","2.50835","3249.41016"
"30.20000","2.51682","3257.38745"
"30.30000","2.52528","3265.14429"
"30.40000","2.53385","3274.00537"
"30.50000","2.54212","3282.41699"
"30.60000","2.55038","3289.37256"
"30.70000","2.55834","3298.17310"
"30.80000","2.56641","3304.18506"
"30.90000","2.57508","3312.18457"
"31.00000","2.58344","3320.50806"
"31.10000","2.59171","3327.92651"
"31.20000","2.60007","3335.51660"
"31.30000","2.60854","3343.07153"
"31.40000","2.61650","3350.54199"
"31.50000","2.62477","3358.16113"
"31.60000","2.63354","3365.52930"
"31.70000","2.64220","3373.98975"
"31.80000","2.65047","3381.10132"
"31.90000","2.65884","3388.04712"
"32.00000","2.66710","3395.80469"
"32.10000","2.67516","3403.39160"
"32.20000","2.68343","3410.42090"
"32.30000","2.69200","3418.90796"
"32.40000","2.70077","3427.12769"
"32.50000","2.70883","3433.68042"
"32.60000","2.71669","3441.38892"
"32.70000","2.72506","3449.73730"
"32.80000","2.73352","3456.39478"
"32.90000","2.74199","3464.04761"
"33.00000","2.75036","3472.14233"
"33.10000","2.75872","3479.84961"
"33.20000","2.76709","3486.81274"
"33.30000","2.77535","3494.45312"
"33.40000","2.78342","3501.55713"
"33.50000","2.79178","3508.77197"
"33.60000","2.79995","3516.59473"
"33.70000","2.80841","3523.85571"
"33.80000","2.81708","3532.77930"
"33.90000","2.82545","3539.50977"
"34.00000","2.83381","3546.66162"
"34.10000","2.84168","3554.02124"
"34.20000","2.84984","3561.27515"
"34.30000","2.85841","3569.12134"
"34.40000","2.86697","3576.68335"
"34.50000","2.87554","3583.87598"
"34.60000","2.88381","3590.33521"
"34.70000","2.89177","3598.06934"
"34.80000","2.89993","3604.75928"
"34.90000","2.90840","3612.55591"
"35.00000","2.91687","3619.45190"
"35.10000","2.92543","3626.44312"
"35.20000","2.93380","3634.05688"
"35.30000","2.94217","3641.44849"
"35.40000","2.95033","3647.97998"
"35.50000","2.95839","3655.63477"
"35.60000","2.96676","3662.34741"
"35.70000","2.97513","3669.79565"
"35.80000","2.98329","3676.88989"
"35.90000","2.99206","3684.82349"
"36.00000","3.00053","3691.97021"
"36.10000","3.00879","3699.42456"
"36.20000","3.01655","3705.94336"
"36.30000","3.02492","3713.21411"
"36.40000","3.03359","3720.44751"
"36.50000","3.04195","3728.71045"
"36.60000","3.05022","3735.40112"
"36.70000","3.05878","3742.28589"
"36.80000","3.06695","3749.89062"
"36.90000","3.07491","3755.51807"
"37.00000","3.08338","3763.59229"
"37.10000","3.09215","3771.10913"
"37.20000","3.10061","3776.85156"
"37.30000","3.10868","3784.52734"
"37.40000","3.11684","3791.73804"
"37.50000","3.12531","3798.66211"
"37.60000","3.13347","3805.17847"
"37.70000","3.14174","3811.92090"
"37.80000","3.15041","3819.61353"
"37.90000","3.15877","3826.48560"
"38.00000","3.16704","3832.96094"
"38.10000","3.17520","3840.73120"
"38.20000","3.18337","3845.51074"
"38.30000","3.19163","3853.57373"
"38.40000","3.20020","3861.08301"
"38.50000","3.20887","3867.59424"
"38.60000","3.21733","3874.65625"
"38.70000","3.22560","3882.21704"
"38.80000","3.23366","3887.25220"
"38.90000","3.24162","3893.84521"
"39.00000","3.24989","3900.85327"
"39.10000","3.25846","3907.51147"
"39.20000","3.26692","3915.08667"
"39.30000","3.27539","3921.88696"
"39.40000","3.28376","3928.30859"
"39.50000","3.29182","3934.71875"
"39.60000","3.29998","3941.56128"
"39.70000","3.30835","3947.77539"
"39.80000","3.31682","3954.35132"
"39.90000","3.32538","3961.04614"
"40.00000","3.33375","3967.46069"
"40.10000","3.34212","3973.55005"
"40.20000","3.35018","3980.49463"
"40.30000","3.35824","3985.87744"
"40.40000","3.36671","3991.36133"
"40.50000","3.37528","3997.92480"
"40.60000","3.38364","4004.20386"
"40.70000","3.39221","4010.01758"
"40.80000","3.40058","4016.19897"
"40.90000","3.40864","4021.73853"
"41.00000","3.41650","4027.65088"
"41.10000","3.42497","4034.57593"
"41.20000","3.43374","4040.84888"
"41.30000","3.44200","4046.54883"
"41.40000","3.45027","4051.91992"
"41.50000","3.45863","4058.18823"
"41.60000","3.46680","4063.93604"
"41.70000","3.47486","4068.84766"
"41.80000","3.48343","4075.84717"
"41.90000","3.49210","4082.15747"
"42.00000","3.50056","4087.32397"
"42.10000","3.50863","4092.92578"
"42.20000","3.51669","4098.13086"
"42.30000","3.52506","4103.70605"
"42.40000","3.53322","4108.85400"
"42.50000","3.54179","4114.65576"
"42.60000","3.55046","4120.03467"
"42.70000","3.55882","4125.91943"
"42.80000","3.56709","4130.91504"
"42.90000","3.57515","4135.83154"
"43.00000","3.58342","4141.73242"
"43.10000","3.59178","4145.84033"
"43.20000","3.60015","4151.53027"
"43.30000","3.60871","4156.62451"
"43.40000","3.61728","4161.79053"
"43.50000","3.62555","4166.77393"
"43.60000","3.63361","4170.35059"
"43.70000","3.64167","4174.75928"
"43.80000","3.65004","4179.01074"
"43.90000","3.65871","4184.08887"
"44.00000","3.66748","4187.92627"
"44.10000","3.67554","4191.52979"
"44.20000","3.68350","4195.23682"
"44.30000","3.69157","4198.58301"
"44.40000","3.69993","4201.53564"
"44.50000","3.70840","4205.90137"
"44.60000","3.71697","4210.12842"
"44.70000","3.72543","4212.71045"
"44.80000","3.73380","4216.44287"
"44.90000","3.74186","4219.38477"
"45.00000","3.74993","4220.22021"
"45.10000","3.75839","4223.84961"
"45.20000","3.76686","4226.10303"
"45.30000","3.77512","4228.46582"
"45.40000","3.78359","4230.19043"
"45.50000","3.79226","4232.52051"
"45.60000","3.80042","4233.77051"
"45.70000","3.80839","4234.92090"
"45.80000","3.81655","4234.15625"
"45.90000","3.82512","4234.93555"
"46.00000","3.83389","4236.30566"
"46.10000","3.84215","4236.14160"
"46.20000","3.85042","4235.82666"
"46.30000","3.85868","4234.30469"
"46.40000","3.86685","4233.78760"
"46.50000","3.87511","4230.39355"
"46.60000","3.88348","4228.43066"
"46.70000","3.89205","4227.40674"
"46.80000","3.90021","4223.50684"
"46.90000","3.90837","4219.17529"
"47.00000","3.91674","4214.35107"
"47.10000","3.92490","4208.88184"
"47.20000","3.93337","4202.01514"
"47.30000","3.94184","4196.23389"
"47.40000","3.95030","4188.29492"
"47.50000","3.95867","4180.40625"
"47.60000","3.96693","4170.26074"
"47.70000","3.97510","4157.41699"
"47.80000","3.98336","4143.54639"
"47.90000","3.99173","4126.27100"
"48.00000","4.00030","4105.32031"
"48.10000","4.00897","4072.48804"
"48.20000","4.01733","4006.20728"
"48.22600","4.01955","3682.28442"
"48.23000","4.01995","3320.80420"
"48.23400","4.02025","2892.93237"
"48.23800","4.02076","2439.28442"
"48.24000","4.02096","2213.91431"

File: Data_Processing/Tensile-Data/Sequence_51.csv
General : Start date,"11/5/2024 8:35 AM"
General : End date,"11/5/2024 8:35 AM"
Specimen notes : Specimen note 1,"Day 3, purple, 230, batch 17, seq 51"
Test : Rate 1,"5.00000",mm/min

Time,Extension,Load
(s),(mm),(N)
"0.00000","-0.00010","0.34731"
"0.10000","0.00131","-0.40487"
"0.20000","0.01008","10.96329"
"0.30000","0.02308","36.36908"
"0.40000","0.03175","55.44476"
"0.50000","0.04002","69.36252"
"0.60000","0.04919","86.01320"
"0.70000","0.05826","102.24704"
"0.80000","0.06673","117.29935"
"0.90000","0.07499","130.07471"
"1.00000","0.08336","144.48373"
"1.10000","0.09152","159.08157"
"1.20000","0.09999","172.38661"
"1.30000","0.10845","187.71628"
"1.40000","0.11692","200.07639"
"1.50000","0.12519","214.70790"
"1.60000","0.13355","228.01294"
"1.70000","0.14192","242.74399"
"1.80000","0.14998","255.26001"
"1.90000","0.15825","268.31903"
"2.00000","0.16671","282.82126"
"2.10000","0.17518","297.33060"
"2.20000","0.18355","311.83676"
"2.30000","0.19191","325.09323"
"2.40000","0.20008","337.83804"
"2.50000","0.20814","352.28702"
"2.60000","0.21640","365.15640"
"2.70000","0.22497","380.53622"
"2.80000","0.23354","393.92038"
"2.90000","0.24201","408.84024"
"3.00000","0.24997","420.95981"
"3.10000","0.25803","435.85855"
"3.20000","0.26640","447.71954"
"3.30000","0.27507","461.62866"
"3.40000","0.28353","475.50882"
"3.50000","0.29170","488.90472"
"3.60000","0.29986","501.48657"
"3.70000","0.30823","515.87604"
"3.80000","0.31669","529.46234"
"3.90000","0.32496","542.01514"
"4.00000","0.33332","554.40033"
"4.10000","0.34189","567.89655"
"4.20000","0.35036","581.17102"
"4.30000","0.35862","594.96735"
"4.40000","0.36699","606.98657"
"4.50000","0.37505","619.68359"
"4.60000","0.38342","631.44434"
"4.70000","0.39178","644.24634"
"4.80000","0.40015","656.72552"
"4.90000","0.40852","669.56042"
"5.00000","0.41698","682.36554"
"5.10000","0.42515","694.60657"
"5.20000","0.43321","705.84937"
"5.30000","0.44138","717.26453"
"5.40000","0.45004","730.39484"
"5.50000","0.45851","741.43707"
"5.60000","0.46688","753.19775"
"5.70000","0.47524","764.13580"
"5.80000","0.48341","776.58527"
"5.90000","0.49147","786.61823"
"6.00000","0.49973","798.82556"
"6.10000","0.50850","810.98584"
"6.20000","0.51687","823.22369"
"6.30000","0.52473","834.04657"
"6.40000","0.53320","845.29407"
"6.50000","0.54177","857.04297"
"6.60000","0.55003","868.31244"
"6.70000","0.55820","878.73645"
"6.80000","0.56666","891.53143"
"6.90000","0.57543","902.30719"
"7.00000","0.58370","914.82245"
"7.10000","0.59186","923.84393"
"7.20000","0.60002","935.63989"
"7.30000","0.60819","946.07965"
"7.40000","0.61645","957.03174"
"7.50000","0.62502","968.60205"
"7.60000","0.63359","979.98425"
"7.70000","0.64195","990.00714"
"7.80000","0.65002","1000.70148"
"7.90000","0.65808","1010.36859"
"8.00000","0.66635","1020.86237"
"8.10000","0.67491","1030.97302"
"8.20000","0.68348","1043.44507"
"8.30000","0.69185","1052.78943"
"8.40000","0.70001","1064.13416"
"8.50000","0.70808","1073.13916"
"8.60000","0.71614","1083.23242"
"8.70000","0.72471","1093.10254"
"8.80000","0.73327","1103.75146"
"8.90000","0.74164","1115.40320"
"9.00000","0.75021","1125.51306"
"9.10000","0.75857","1136.50427"
"9.20000","0.76684","1145.82910"
"9.30000","0.77490","1156.53821"
"9.40000","0.78317","1165.67578"
"9.50000","0.79173","1176.80725"
"9.60000","0.80020","1185.94324"
"9.70000","0.80877","1196.87256"
"9.80000","0.81713","1205.12939"
"9.90000","0.82510","1215.27515"
"10.00000","0.83306","1223.95740"
"10.10000","0.84143","1233.65442"
"10.20000","0.84999","1243.32227"
"10.30000","0.85836","1253.93433"
"10.40000","0.86683","1261.69507"
"10.50000","0.87529","1272.13171"
"10.60000","0.88325","1280.10327"
"10.70000","0.89122","1289.88477"
"10.80000","0.89978","1298.53577"
"10.90000","0.90855","1308.08765"
"11.00000","0.91682","1316.66797"
"11.10000","0.92488","1325.93713"
"11.20000","0.93335","1334.33264"
"11.30000","0.94171","1343.37915"
"11.40000","0.94968","1351.76758"
"11.50000","0.95814","1360.98022"
"11.60000","0.96671","1371.47705"
"11.70000","0.97518","1379.71277"
"11.80000","0.98344","1388.88782"
"11.90000","0.99161","1397.06311"
"12.00000","0.99977","1406.65198"
"12.10000","1.00794","1415.49707"
"12.20000","1.01620","1425.19946"
"12.30000","1.02507","1435.19421"
"12.40000","1.03394","1444.55884"
"12.50000","1.04190","1453.78333"
"12.60000","1.04997","1462.52661"
"12.70000","1.05833","1471.83655"
"12.80000","1.06670","1480.24133"
"12.90000","1.07517","1489.06458"
"13.00000","1.08373","1499.77380"
"13.10000","1.09210","1507.26270"
"13.20000","1.10016","1517.31689"
"13.30000","1.10823","1524.92957"
"13.40000","1.11639","1533.60400"
"13.50000","1.12496","1542.80029"
"13.60000","1.13353","1552.67346"
"13.70000","1.14199","1561.44812"
"13.80000","1.15046","1569.84277"
"13.90000","1.15862","1578.50781"
"14.00000","1.16648","1587.54492"
"14.10000","1.17465","1595.15295"
"14.20000","1.18312","1603.33459"
"14.30000","1.19178","1612.19629"
"14.40000","1.20005","1620.33081"
"14.50000","1.20862","1628.81628"
"14.60000","1.21678","1638.23047"
"14.70000","1.22464","1646.30078"
"14.80000","1.23291","1654.23010"
"14.90000","1.24158","1662.58948"
"15.00000","1.25034","1671.46362"
"15.10000","1.25861","1679.95544"
"15.20000","1.26698","1687.96460"
"15.30000","1.27524","1696.69775"
"15.40000","1.28320","1703.89453"
"15.50000","1.29147","1713.16675"
"15.60000","1.30004","1720.78577"
"15.70000","1.30860","1729.91699"
"15.80000","1.31687","1737.03210"
"15.90000","1.32503","1746.58167"
"16.00000","1.33340","1754.04077"
"16.10000","1.34166","1762.45435"
"16.20000","1.34973","1770.70959"
"16.30000","1.35819","1779.05725"
"16.40000","1.36696","1788.22595"
"16.50000","1.37533","1796.30420"
"16.60000","1.38349","1803.70691"
"16.70000","1.39166","1812.88660"
"16.80000","1.39982","1819.93848"
"16.90000","1.40809","1828.68164"
"17.00000","1.41665","1836.73804"
"17.10000","1.42512","1846.79297"
"17.20000","1.43359","1854.18384"
"17.30000","1.44175","1862.25732"
"17.40000","1.44982","1870.21790"
"17.50000","1.45818","1878.11829"
"17.60000","1.46655","1886.51294"
"17.70000","1.47522","1894.52283"
"17.80000","1.48368","1903.09546"
"17.90000","1.49185","1909.94421"
"18.00000","1.50011","1919.58472"
"18.10000","1.50807","1926.40930"
"18.20000","1.51664","1934.26013"
"18.30000","1.52521","1943.19617"
"18.40000","1.53347","1950.26990"
"18.50000","1.54194","1959.15442"
"18.60000","1.55031","1966.69104"
"18.70000","1.55847","1975.52222"
"18.80000","1.56643","1982.73132"
"18.90000","1.57470","1990.11133"
"19.00000","1.58296","1998.03601"
"19.10000","1.59153","2007.08179"
"19.20000","1.60000","2016.11719"
"19.30000","1.60836","2023.05713"
"19.40000","1.61663","2031.86389"
"19.50000","1.62459","2039.26733"
"19.60000","1.63306","2049.25195"
"19.70000","1.64173","2057.10034"
"19.80000","1.65029","2065.44727"
"19.90000","1.65846","2073.85278"
"20.00000","1.66682","2082.04150"
"20.10000","1.67509","2088.95923"
"20.20000","1.68305","2097.12378"
"20.30000","1.69132","2104.54028"
"20.40000","1.70009","2114.29932"
"20.50000","1.70845","2121.18896"
"20.60000","1.71662","2129.67041"
"20.70000","1.72518","2137.26123"
"20.80000","1.73335","2145.68408"
"20.90000","1.74161","2153.26611"
"21.00000","1.74988","2160.65649"
"21.10000","1.75834","2169.90674"
"21.20000","1.76691","2178.21216"
"21.30000","1.77508","2186.50269"
"21.40000","1.78314","2193.38135"
"21.50000","1.79141","2201.64331"
"21.60000","1.79997","2209.52954"
"21.70000","1.80824","2219.84302"
"21.80000","1.81691","2227.43164"
"21.90000","1.82547","2236.34253"
"22.00000","1.83364","2244.38867"
"22.10000","1.84160","2253.76123"
"22.20000","1.84976","2261.64648"
"22.30000","1.85833","2270.08423"
"22.40000","1.86670","2278.75488"
"22.50000","1.87506","2286.38159"
"22.60000","1.88353","2294.73169"
"22.70000","1.89190","2303.19043"
"22.80000","1.89996","2310.65283"
"22.90000","1.90802","2318.48901"
"23.00000","1.91649","2326.18066"
"23.10000","1.92496","2335.40430"
"23.20000","1.93342","2344.08667"
"23.30000","1.94179","2351.71826"
"23.40000","1.95026","2359.69824"
"23.50000","1.95842","2367.78662"
"23.60000","1.96628","2374.69971"
"23.70000","1.97475","2383.59448"
"23.80000","1.98352","2392.47632"
"23.90000","1.99198","2400.16357"
"24.00000","2.00035","2408.36304"
"24.10000","2.00872","2416.09106"
"24.20000","2.01658","2422.61060"
"24.30000","2.02474","2432.15088"
"24.40000","2.03311","2440.02539"
"24.50000","2.04198","2449.91650"
"24.60000","2.05024","2457.23950"
"24.70000","2.05841","2465.00415"
"24.80000","2.06657","2473.34790"
"24.90000","2.07484","2481.53418"
"25.00000","2.08290","2489.33813"
"25.10000","2.09157","2498.57593"
"25.20000","2.10024","2506.92676"
"25.30000","2.10830","2515.48804"
"25.40000","2.11667","2524.10547"
"25.50000","2.12513","2532.84546"
"25.60000","2.13330","2541.86865"
"25.70000","2.14146","2548.06323"
"25.80000","2.14993","2556.91528"
"25.90000","2.15870","2565.16284"
"26.00000","2.16706","2572.35083"
"26.10000","2.17533","2581.00562"
"26.20000","2.18349","2589.08691"
"26.30000","2.19156","2596.14673"
"26.40000","2.19982","2605.88501"
"26.50000","2.20829","2613.54321"
"26.60000","2.21716","2624.00562"
"26.70000","2.22562","2632.34692"
"26.80000","2.23359","2640.98535"
"26.90000","2.24155","2649.31348"
"27.00000","2.24992","2657.81079"
"27.10000","2.25828","2667.12671"
"27.20000","2.26675","2675.42822"
"27.30000","2.27521","2683.63721"
"27.40000","2.28348","2691.58154"
"27.50000","2.29164","2700.60376"
"27.60000","2.29961","2708.78760"
"27.70000","2.30797","2716.90649"
"27.80000","2.31674","2724.79419"
"27.90000","2.32511","2735.13354"
"28.00000","2.33337","2742.66089"
"28.10000","2.34194","2751.75854"
"28.20000","2.35021","2759.11108"
"28.30000","2.35827","2766.63916"
"28.40000","2.36643","2775.28467"
"28.50000","2.37490","2783.67383"
"28.60000","2.38357","2793.48193"
"28.70000","2.39203","2801.33984"
"28.80000","2.40030","2808.79199"
"28.90000","2.40846","2817.70557"
"29.00000","2.41643","2825.29639"
"29.10000","2.42469","2833.76611"
"29.20000","2.43346","2842.42725"
"29.30000","2.44223","2851.33521"
"29.40000","2.45049","2860.12549"
"29.50000","2.45846","2867.44580"
"29.60000","2.46672","2877.31909"
"29.70000","2.47479","2884.04883"
"29.80000","2.48305","2892.83374"
"29.90000","2.49162","2900.70337"
"30.00000","2.49998","2909.57910"
"30.10000","2.50805","2917.22778"
"30.20000","2.51641","2925.08594"
"30.30000","2.52498","2933.80908"
"30.40000","2.53315","2942.10254"
"30.50000","2.54121","2949.38525"
"30.60000","2.54978","2958.20703"
"30.70000","2.55855","2966.14258"
"30.80000","2.56671","2975.46899"
"30.90000","2.57508","2982.34106"
"31.00000","2.58334","2991.47021"
"31.10000","2.59151","2998.72485"
"31.20000","2.59987","3007.07959"
"31.30000","2.60854","3015.75391"
"31.40000","2.61711","3024.10303"
"31.50000","2.62527","3032.13184"
"31.60000","2.63333","3040.06592"
"31.70000","2.64150","3047.42163"
"31.80000","2.64997","3054.69116"
"31.90000","2.65833","3064.04468"
"32.00000","2.66690","3072.52026"
"32.10000","2.67526","3080.79175"
"32.20000","2.68363","3089.70044"
"32.30000","2.69179","3096.74683"
"32.40000","2.69976","3105.15234"
"32.50000","2.70802","3112.59912"
"32.60000","2.71659","3120.99536"
"32.70000","2.72516","3130.27905"
"32.80000","2.73372","3138.23047"
"32.90000","2.74209","3146.86475"
"33.00000","2.75026","3154.71411"
"33.10000","2.75822","3162.66382"
"33.20000","2.76638","3169.83618"
"33.30000","2.77495","3178.53491"
"33.40000","2.78342","3185.36792"
"33.50000","2.79188","3193.98120"
"33.60000","2.80025","3200.71094"
"33.70000","2.80831","3209.85254"
"33.80000","2.81627","3216.98340"
"33.90000","2.82474","3225.83105"
"34.00000","2.83351","3233.59619"
"34.10000","2.84198","3241.49194"
"34.20000","2.85004","3249.89673"
"34.30000","2.85841","3257.17676"
"34.40000","2.86667","3265.38013"
"34.50000","2.87484","3273.85205"
"34.60000","2.88320","3280.72607"
"34.70000","2.89177","3289.37329"
"34.80000","2.90014","3296.21167"
"34.90000","2.90860","3304.70288"
"35.00000","2.91697","3312.78882"
"35.10000","2.92523","3319.41016"
"35.20000","2.93320","3327.02466"
"35.30000","2.94136","3334.13892"
"35.40000","2.95013","3342.80615"
"35.50000","2.95880","3350.24438"
"35.60000","2.96686","3358.27051"
"35.70000","2.97502","3363.85742"
"35.80000","2.98309","3372.16260"
"35.90000","2.99115","3378.71118"
"36.00000","2.99972","3385.96997"
"36.10000","3.00829","3393.57886"
"36.20000","3.01695","3401.24146"
"36.30000","3.02532","3408.30420"
"36.40000","3.03328","3414.24414"
"36.50000","3.04155","3420.61108"
"36.60000","3.05002","3428.39917"
"36.70000","3.05848","3435.06152"
"36.80000","3.06685","3441.89258"
"36.90000","3.07521","3447.82910"
"37.00000","3.08348","3454.87866"
"37.10000","3.09154","3461.57471"
"37.20000","3.09971","3467.48560"
"37.30000","3.10817","3474.03101"
"37.40000","3.11684","3480.69482"
"37.50000","3.12541","3487.17798"
"37.60000","3.13367","3491.88379"
"37.70000","3.14194","3498.67236"
"37.80000","3.14990","3502.84058"
"37.90000","3.15797","3508.37231"
"38.00000","3.16633","3513.18384"
"38.10000","3.17510","3518.51660"
"38.20000","3.18367","3522.91992"
"38.30000","3.19213","3526.10864"
"38.40000","3.20010","3529.02515"
"38.50000","3.20806","3531.41089"
"38.60000","3.21622","3532.39966"
"38.70000","3.22499","3533.03662"
"38.80000","3.23366","3527.45166"
"38.90000","3.24203","3506.33887"
"38.91400","3.24314","3236.85962"
"38.91800","3.24354","2916.91919"
"38.92200","3.24384","2537.69653"
"38.92600","3.24435","2135.78979"
"38.92800","3.24455","1938.40186"
