Repository: Panithan-Lertsuntivit/3D-Filament-Dyes

# 3D-Filament-Dyes
ME 103 Project - Effect of Dyes on 3D Prints


Randomize-Prints
- Contains algorithm to randomize prints to avoid bias using MATLAB

File: Data_Processing/Tensile-Results/Average_Curve_Properties.csv
Description,UTS,Young_Modulus,Yield_Strength
Black_200C,49.4997311984624,1356.6499540173006,26.72985484716969
Blue_200C,46.74601221402443,1345.790675231278,29.014766201808268
Green_200C,45.58629502759005,1335.8808855587595,27.970981960722703
Purple_200C,48.666493303986606,1356.442557934967,27.520345485830266
Red_200C,50.66903069006138,1408.5734880975558,27.896432627112446
Black_215C,50.35987389174778,1307.9222292260952,18.574549147449385
Blue_215C,50.17236443672888,1229.8330591771294,16.878688220858884
Green_215C,49.06014563829128,1110.5369821243842,17.35161344837232
Purple_215C,47.21057641515283,1277.5333146502328,19.0042574552522
Red_215C,53.00838495876992,1347.0388737266082,20.419572416024213
Black_230C,48.61676678653357,1294.6525935513648,17.025709826053255
Blue_230C,48.51455059210118,1279.7038251193121,16.78974386688411
Green_230C,48.13696211792424,1265.061601414107,16.62913236801019
Purple_230C,45.40661575423151,1306.0399231662539,16.37615650152612
Red_230C,51.61302495504991,1316.3017648718755,16.83899848919582

File: Data_Processing/Tensile-Results/Table_Categories.csv
Category,AVG_UTS,AVG_YoungModulus,AVG_Yield_Strength,STD_UTS,STD_YoungModulus,STD_Yield_Strength
Red_200,50.66903069006138,1389.671982567844,29.758221185442373,1.1345890277409263,26.78347015047317,2.3049939841484317
Red_215,53.00838495876992,1273.2142404658648,23.575154380308764,0.7639609540188627,45.37058079132884,2.307437684751313
Red_230,51.61302495504991,1213.698982564671,20.074919647839298,0.9982636244603612,100.40501740613537,1.1700845206858914
Blue_200,46.74601221402443,1337.3362962728654,29.781627131254265,0.3057592285955746,41.68260983563034,1.5155655817285254
Blue_215,50.17236443672888,1129.1308247419756,20.876933101866207,0.7912547146701813,98.59194110151023,1.3167468983490782
Blue_230,48.51455059210118,1180.6597782436852,19.55531213962428,0.40810369838254956,38.82947212984016,0.41235648211290166
Green_200,45.586295027590054,1320.366163450047,29.086233492466988,1.1634712037841561,14.016093026385501,0.7312741305808594
Green_215,49.06014563829128,1073.2436093303982,21.17335721371443,1.156471895656177,211.01862769120922,2.258420113414533
Green_230,48.136962117924234,1170.2877278043263,19.372999441998886,0.3606489787414985,54.303086685194316,0.8768749581365284
Purple_200,48.666493303986606,1336.461227770155,30.224203701407404,0.7771732903570565,31.472227426970846,5.934210126054924
Purple_215,47.21057641515283,1220.4858030782161,22.093599262198527,0.39960549710608895,144.38719478825632,0.785645767622531
Purple_230,45.40661575423151,1226.1600724772643,18.912036611073226,2.968201121210087,60.773501953354646,1.7892258038055395
Black_200,49.4997311984624,1332.5181338333816,29.176861026722055,0.41645674350373085,61.868593229284755,6.0588874937436366
Black_215,50.35987389174778,1231.6933299799575,23.087161820323644,1.3792185640737562,126.28158775744838,4.444785300912124
Black_230,48.616766786533574,1207.8436591173033,19.68759107818216,0.5945740196521312,82.58584726668875,1.3438729934397557

File: Data_Processing/Tensile-Results/Table_Sequences.csv
Sequence_Number,Color,Temperature,UTS,Young_Modulus,Yield_Strength
1,Black,200,49.526395312790626,1406.9381030696013,35.6921242482485
2,Black,200,49.00708078616157,1299.8193388092243,23.44812908425817
3,Black,200,50.02282918965838,1356.4085091669658,32.94015723231446
4,Purple,200,49.274371504743016,1333.8729948728885,25.60010552421105
5,Red,200,52.13095157790316,1363.249852664555,26.504393080786166
6,Purple,200,47.58645148490297,1299.3609399284865,25.762280612561224
7,Red,200,50.20964697129395,1408.752978054253,30.75467406534813
8,Blue,200,46.46037720875442,1392.2036252859643,31.446814061628125
9,Red,200,49.456745117490236,1370.2893140461108,29.935382478764957
10,Green,200,43.88561919523839,1328.4358777045675,28.67045272490545
11,Red,200,50.87877909355819,1416.3957855064573,31.838435116870237
12,Blue,200,47.06501469402939,1340.1196843041782,28.604680513361025
13,Green,200,46.177589435178874,1327.2386501316448,28.98857573315147
14,Blue,200,46.50960195920392,1324.825750932187,28.394358484716975
15,Green,200,46.46012896025792,1299.3790253705638,28.53981350362701
16,Green,200,45.82184251968504,1326.411100593412,30.146092008184016
17,Purple,200,48.61576551553103,1376.3152813789009,38.16394928389857
18,Purple,200,49.189384710769424,1336.2956949003433,31.370479384958774
19,Blue,200,46.94905499410999,1292.1961245691325,30.680655465310934
20,Black,200,49.44261950523901,1266.906584287735,24.627033542067085
21,Black,215,49.300615537231074,1354.5217958271003,28.061192510385023
22,Blue,215,49.139893607787215,1222.4259120900067,21.8792776985554
23,Green,215,47.68394122388245,772.7096735771441,24.48749395498791
24,Purple,215,47.101745427490854,1004.8183781634125,23.25995808791618
25,Blue,215,49.972154380308766,997.417851370715,20.387364870729744
26,Purple,230,49.81729034658069,1205.9527997928935,21.01924843449687
27,Red,215,52.53029524459049,1338.3424283027894,27.035935147870294
28,Black,215,51.70386508773018,1318.7156740493222,25.614636741273483
29,Red,215,52.529284146568294,1236.2944850311137,22.469076570153142
30,Purple,215,47.72878826957654,1292.832006241544,21.86277710955422
31,Black,230,49.45089627379255,1231.4889008332182,19.88863624527249
32,Blue,215,50.709898443796895,1182.7698773211541,22.003589683179367
33,Blue,215,50.867511315022625,1113.9096581860265,19.237500155000312
34,Green,230,48.61200248000497,1200.2357203544548,19.981615227230453
35,Purple,215,46.766230392460784,1275.9277754049579,21.640521173042348
36,Red,215,54.13300452600906,1249.8132026990509,22.404180792361586
37,Red,215,52.84095591791184,1268.4068458305057,22.391425010850025
38,Black,230,48.585667555335114,1278.136035125833,21.44168937937876
39,Purple,230,44.48337851075702,1149.1047352047422,16.65115803831608
40,Green,230,48.13686601773203,1114.728532184313,19.705087978175957
41,Black,215,49.047495814991635,1166.534221169509,19.298035092070187
42,Black,230,48.07139959079918,1088.249052794158,18.268764957529918
43,Blue,230,48.417613367226735,1134.431668127571,19.348753797507594
44,Red,230,50.48940132680266,1068.1470042929377,18.343749395498794
45,Green,215,49.92035947671896,1079.9705221058796,19.406986421972846
46,Green,230,47.73862719325439,1135.4760933130653,18.070910905821812
47,Black,230,48.35910372620745,1233.5006477160039,19.151273730547462
48,Black,215,51.38751912703826,1087.001628873899,19.374782937565875
49,Purple,230,43.51605245210491,1276.2727787664983,18.84697811395623
50,Blue,230,49.08587351974705,1162.6761338316367,19.074827081654163
51,Purple,230,43.80974170748342,1273.3099761449232,19.130761857523716
52,Green,215,48.529074338148675,1225.5970028218042,20.40310707421415
53,Red,230,51.20893582987166,1283.7592167091866,20.589781015562032
54,Red,230,51.93144919089839,1276.9417765806932,20.45333833467667
55,Green,215,50.10720751441503,1214.697238816765,20.395841403682805
56,Purple,215,47.245541571083145,1308.3650525029493,21.611140678281355
57,Blue,230,48.43754243908488,1212.004282863443,19.881995659991322
58,Blue,230,48.11717304234609,1213.5270281520893,19.91567201934404
59,Red,230,52.82231347262695,1225.947932675867,20.91280984561969
60,Green,230,48.060352780705564,1230.710565365472,19.734383656767314

File: Data_Processing/Tensile-Results/Table_Sequences_Sorted.csv
Sequence_Number,UTS,Young_Modulus,Toughness,Color/Temperature
1,49.52639531,1103.319816,1.412289042,Black/200
2,49.00708079,852.8872525,1.712427128,Black/200
3,50.02282919,937.1500893,1.667179195,Black/200
4,49.2743715,820.1719799,1.909462868,Purple/200
5,52.13095158,915.7102841,1.773372574,Red/200
6,47.58645148,770.7843717,1.902290144,Purple/200
7,50.20964697,1055.107052,1.428992538,Red/200
8,46.46037721,930.9095952,1.545980892,Blue/200
9,49.45674512,979.2506778,1.569315949,Red/200
10,43.8856192,1009.800505,1.210724883,Green/200
11,50.87877909,1076.688247,1.483740078,Red/200
12,47.06501469,876.635418,1.707306196,Blue/200
13,46.17758944,864.7370148,1.657212235,Green/200
14,46.50960196,922.3936604,1.588547431,Blue/200
15,46.46012896,882.3803028,1.622476383,Green/200
16,45.82184252,936.1664492,1.468250504,Green/200
17,48.61576552,989.9213221,1.56609997,Purple/200
18,49.18938471,986.0760714,1.636454221,Purple/200
19,46.94905499,881.4559531,1.717629895,Blue/200
20,49.44261951,933.0257612,1.576110809,Black/200
21,49.30061554,930.2158147,1.666978453,Black/215
22,49.13989361,780.0775783,1.936702766,Blue/215
23,47.68394122,686.2488343,1.869161305,Green/215
24,47.10174543,781.4369162,1.59559736,Purple/215
25,49.97215438,726.1049085,2.071717477,Blue/215
26,49.81729035,796.0166367,1.883895003,Purple/230
27,52.53029524,900.5618699,1.949684105,Red/215
28,51.70386509,887.0072008,1.925345085,Black/215
29,52.52928415,796.6329764,2.143120068,Red/215
30,47.72878827,877.6629828,1.551922531,Purple/215
31,49.45089627,810.1311323,1.777745352,Black/230
32,50.70989844,802.6003963,1.971979578,Blue/215
33,50.86751132,742.0451937,2.289028224,Blue/215
34,48.61200248,786.53518,1.780645044,Green/230
35,46.76623039,833.3324766,1.570324876,Purple/215
36,54.13300453,822.3953389,2.196530566,Red/215
37,52.84095592,840.645664,2.21325516,Red/215
38,48.58566756,843.7659018,1.698367217,Black/230
39,44.48337851,788.5338297,1.354130354,Purple/230
40,48.13686602,769.7356424,1.755080015,Green/230
41,49.04749581,763.5328822,1.853246051,Black/215
42,48.07139959,755.1625288,1.752860446,Black/230
43,48.41761337,755.434894,1.836275274,Blue/230
44,50.48940133,763.4254793,1.982815965,Red/230
45,49.92035948,722.3132233,2.077807396,Green/215
46,47.73862719,746.0438026,1.813688011,Green/230
47,48.35910373,842.5590512,1.594251883,Black/230
48,51.38751913,794.3041143,1.973594837,Black/215
49,43.51605245,869.1232076,1.200682565,Purple/230
50,49.08587352,790.5845935,1.79858455,Blue/230
51,43.80974171,869.54171,1.208344366,Purple/230
52,48.52907434,800.2089495,1.757302715,Green/215
53,51.20893583,877.4430989,1.764478129,Red/230
54,51.93144919,863.8173511,1.968683514,Red/230
55,50.10720751,801.148697,1.90557998,Green/215
56,47.24554157,872.7139044,1.491166123,Purple/215
57,48.43754244,799.9128059,1.744785844,Blue/230
58,48.11717304,792.8517535,1.725544586,Blue/230
59,52.82231347,851.5668705,1.998713931,Red/230
60,48.06035278,814.6832849,1.674594411,Green/230

File: Data_Processing/Tensile-Results/Table_UTS.csv
, ,Black,Blue,Green,Purple,Red,Temperature STD
0,200,49.4997311984624,46.74601221402443,45.58629502759005,48.666493303986606,50.66903069006138,1.8408122375781029
1,215,50.35987389174778,50.17236443672888,49.06014563829128,47.21057641515283,53.00838495876992,1.8903275281279903
2,230,48.61676678653357,48.51455059210118,48.13696211792424,45.40661575423151,51.61302495504991,1.9695988221413996

File: Data_Processing/Tensile-Results/Table_YieldStrength.csv
, ,Black,Blue,Green,Purple,Red,Temperature STD
0,200,29.17686102672205,29.781627131254265,29.086233492466988,30.224203701407404,29.758221185442373,0.4220208163712146
1,215,23.087161820323644,20.876933101866207,21.17335721371443,22.093599262198527,23.575154380308764,1.0475129564480243
2,230,19.68759107818216,19.55531213962428,19.37299944199889,18.912036611073223,20.074919647839295,0.38170578824375

File: Data_Processing/Tensile-Results/Table_YoungModulus.csv
, ,Black,Blue,Green,Purple,Red,Temperature STD
0,200,1332.5181338333816,1337.3362962728654,1320.366163450047,1336.461227770155,1389.671982567844,23.978742908266618
1,215,1231.6933299799575,1129.1308247419756,1073.2436093303982,1220.485803078216,1273.2142404658648,73.25378482156795
2,230,1207.843659117303,1180.6597782436852,1170.2877278043263,1226.1600724772643,1213.698982564671,20.928609218898355
