Repository: Panithan-Lertsuntivit/3D-Filament-Dyes

# 3D-Filament-Dyes
ME 103 Project - Effect of Dyes on 3D Prints


Randomize-Prints
- Contains algorithm to randomize prints to avoid bias using MATLAB

File: Data_Processing/Tensile-Results/Table_Categories.txt
\begin{table}[htbp] 
	\centering 
	\captionsetup{skip=10pt} % Space between caption and table 
	\caption{ } 

	\begin{tabular}{|c|c|c|c|c|c|c|} 
		\hline 
		\textbf{Category} & \textbf{Category} & \textbf{AVG_UTS} & \textbf{AVG_YoungModulus} & \textbf{AVG_Toughness} & \textbf{STD_UTS} & \textbf{STD_YoungModulus} & \textbf{STD_Toughness} \\		\hline 
		Red_200 & 50.669 & 1006.689 & 1.564 & 1.135 & 73.653 & 0.151 \\ 
		\hline 
		Red_215 & 53.008 & 840.059 & 2.126 & 0.764 & 44.192 & 0.121 \\ 
		\hline 
		Red_230 & 51.613 & 839.063 & 1.929 & 0.998 & 51.521 & 0.110 \\ 
		\hline 
		Blue_200 & 46.746 & 902.849 & 1.640 & 0.306 & 27.774 & 0.086 \\ 
		\hline 
		Blue_215 & 50.172 & 762.707 & 2.067 & 0.791 & 34.928 & 0.158 \\ 
		\hline 
		Blue_230 & 48.515 & 784.696 & 1.776 & 0.408 & 19.908 & 0.051 \\ 
		\hline 
		Green_200 & 45.586 & 923.271 & 1.490 & 1.163 & 65.197 & 0.203 \\ 
		\hline 
		Green_215 & 49.060 & 752.480 & 1.902 & 1.156 & 57.571 & 0.133 \\ 
		\hline 
		Green_230 & 48.137 & 779.249 & 1.756 & 0.361 & 28.878 & 0.059 \\ 
		\hline 
		Purple_200 & 48.666 & 891.738 & 1.754 & 0.777 & 112.977 & 0.178 \\ 
		\hline 
		Purple_215 & 47.211 & 841.287 & 1.552 & 0.400 & 44.558 & 0.044 \\ 
		\hline 
		Purple_230 & 45.407 & 830.804 & 1.412 & 2.968 & 44.594 & 0.323 \\ 
		\hline 
		Black_200 & 49.500 & 956.596 & 1.592 & 0.416 & 105.225 & 0.133 \\ 
		\hline 
		Black_215 & 50.360 & 843.765 & 1.855 & 1.379 & 77.947 & 0.135 \\ 
		\hline 
		Black_230 & 48.617 & 812.905 & 1.706 & 0.595 & 41.528 & 0.081 \\ 
		\hline 
	\end{tabular} 
\end{table}

File: Data_Processing/Tensile-Results/Table_UTS.txt
\begin{table}[htbp] 
	\centering 
	\captionsetup{skip=10pt} % Space between caption and table 
	\caption{ } 

	\begin{tabular}{|c|c|c|c|c|c|c|c|} 
		\hline 
		% LaTeX doesn't allow for underscores (_), please change it before compiling 
		\textbf{Unnamed: 0} & \textbf{ } & \textbf{Black} & \textbf{Blue} & \textbf{Green} & \textbf{Purple} & \textbf{Red} & \textbf{Temperature STD} \\ 
		\hline 
		0 & 200 & 49.500 & 46.746 & 45.586 & 48.666 & 50.669 & 1.841 \\ 
		\hline 
		1 & 215 & 50.360 & 50.172 & 49.060 & 47.211 & 53.008 & 1.890 \\ 
		\hline 
		2 & 230 & 48.617 & 48.515 & 48.137 & 45.407 & 51.613 & 1.970 \\ 
		\hline 
	\end{tabular} 
\end{table}

File: Data_Processing/Tensile-Results/Table_YieldStrength.txt
\begin{table}[htbp] 
	\centering 
	\captionsetup{skip=10pt} % Space between caption and table 
	\caption{ } 

	\begin{tabular}{|c|c|c|c|c|c|c|c|} 
		\hline 
		% LaTeX doesn't allow for underscores (_), please change it before compiling 
		\textbf{Unnamed: 0} & \textbf{ } & \textbf{Black} & \textbf{Blue} & \textbf{Green} & \textbf{Purple} & \textbf{Red} & \textbf{Temperature STD} \\ 
		\hline 
		0 & 200 & 29.177 & 29.782 & 29.086 & 30.224 & 29.758 & 0.422 \\ 
		\hline 
		1 & 215 & 23.087 & 20.877 & 21.173 & 22.094 & 23.575 & 1.048 \\ 
		\hline 
		2 & 230 & 19.688 & 19.555 & 19.373 & 18.912 & 20.075 & 0.382 \\ 
		\hline 
	\end{tabular} 
\end{table}

File: Data_Processing/Tensile-Results/Table_YoungModulus.txt
\begin{table}[htbp] 
	\centering 
	\captionsetup{skip=10pt} % Space between caption and table 
	\caption{ } 

	\begin{tabular}{|c|c|c|c|c|c|c|c|} 
		\hline 
		% LaTeX doesn't allow for underscores (_), please change it before compiling 
		\textbf{Unnamed: 0} & \textbf{ } & \textbf{Black} & \textbf{Blue} & \textbf{Green} & \textbf{Purple} & \textbf{Red} & \textbf{Temperature STD} \\ 
		\hline 
		0 & 200 & 1332.518 & 1337.336 & 1320.366 & 1336.461 & 1389.672 & 23.979 \\ 
		\hline 
		1 & 215 & 1231.693 & 1129.131 & 1073.244 & 1220.486 & 1273.214 & 73.254 \\ 
		\hline 
		2 & 230 & 1207.844 & 1180.660 & 1170.288 & 1226.160 & 1213.699 & 20.929 \\ 
		\hline 
	\end{tabular} 
\end{table}
